Repository: Pravanop/Phase_Field_Prediction_Visualization

# Phase_Field_Prediction_Visualization
A Streamlit/Python based web-interface to predict and visualize complex alloy phase diagrams, including intermetallic and solid solution stability

File: external/Rapid_Phase_Field_Prediction/Rapid_Phase_Field_Prediction/input/Empirical_database/unary_tdb.json (part 1 of 2)
{
    "Ag": {
        "data": "FUNCTION GHSERAG 298.15\n -7209.512+118.202013*T-23.8463314*T*LN(T)-1.790585E-3*T**2-0.398587E-6*T**3\n -12011*T**(-1);  1234.93 Y\n -15095.252+190.266404*T-33.472*T*LN(T)+1411.773E26*T**(-9);  3000 N !\n \n FUNCTION GHCPAG 298.15 300+0.3*T+GHSERAG; 3000 N !\n \n FUNCTION GBCCAG 298.15 3400-1.05*T+GHSERAG; 3000 N !\n \n FUNCTION GLIQAG 298.15 11025.076-8.89102*T-1033.905E-23*T**7+GHSERAG; 1234.93 Y\n  -3587.111+180.964656*T-33.472*T*LN(T); 3000 N !",
        "element": " ELEMENT AG   FCC_A1                    1.0787E+02  5.7446E+03  4.2551E+01 !\n",
        "function": "$ -------------------------------------\n PARAMETER G(FCC_A1,AG:VA;0) 298.15 GHSERAG; 3000 N !\n \n PARAMETER G(HCP_A3,AG:VA;0) 298.15 GHCPAG; 3000 N !\n \n PARAMETER G(BCC_A2,AG:VA;0) 298.15 GBCCAG; 3000 N !\n \n PARAMETER G(LIQUID,AG;0) 298.15 GLIQAG; 3000 N !\n\n$ Source of data: Assessment of the Ag-Al system\n$ S S Lim, P L Rossiter and J W Tibballs; CALPHAD, 1995, 19(2),\n$ 131-142. \"Assessment of the Al-Ag binary phase diagram\"\n PARAMETER G(CUB_A13,AG:VA;0) 298.15 3400-1.05*T+GHSERAG; 3000 N !\n\n$ Oh, Shim, Lee and Lee\n$ J. Alloys Compounds, 1996, 238, 155-66\n$ A thermodynamic study on the Ag-Sb-Sn system\n PARAMETER G(BCT_A5,AG;0) 298.15 4184.1+GHSERAG; 3000 N !\n\n$ Added by atd 12/3/2004 for Ag-Zn system\n PARAMETER G(HCP_ZN,AG:VA;0) 298.15 400+0.3*T+GHSERAG; 3000 N !"
    },
    "Al": {
        "data": "FUNCTION GHSERAL 298.15\n -7976.15+137.093038*T-24.3671976*T*LN(T)-1.884662E-3*T**2-0.877664E-6*T**3\n +74092*T**(-1); 700 Y\n -11276.24+223.048446*T-38.5844296*T*LN(T)+18.531982E-3*T**2-5.764227E-6*T**3\n +74092*T**(-1); 933.473 Y\n -11278.361+188.684136*T-31.748192*T*LN(T)-1230.622E25*T**(-9); 2900 N !\n \n FUNCTION GHCPAL 298.15 5481-1.8*T+GHSERAL; 2900 N !\n \n FUNCTION GBCCAL 298.15 10083-4.813*T+GHSERAL; 2900 N !\n \n FUNCTION GLIQAL 298.15 11005.045-11.84185*T+79.337E-21*T**7+GHSERAL; 933.473 Y\n  -795.991+177.430209*T-31.748192*T*LN(T); 2900 N !",
        "element": " ELEMENT AL   FCC_A1                    2.6982E+01  4.5773E+03  2.8322E+01 !\n",
        "function": "$ -------------------------------------\n PARAMETER G(FCC_A1,AL:VA;0) 298.15 GHSERAL; 2900 N !\n \n PARAMETER G(HCP_A3,AL:VA;0) 298.15 GHCPAL; 2900 N !\n \n$ Introduced for version 4.1 of database\n PARAMETER G(HCP_ZN,AL:VA;0) 298.15 5481-1.8*T+GHSERAL; 2900 N !\n \n PARAMETER G(CBCC_A12,AL:VA;0) 298.15 10083.4-4.813*T+GHSERAL; 2900 N !\n \n PARAMETER G(BCC_A2,AL:VA;0) 298.15 GBCCAL; 2900 N !\n \n PARAMETER G(CUB_A13,AL:VA;0) 298.15 10920.44-4.8116*T+GHSERAL; 2900 N !\n \n PARAMETER G(LIQUID,AL;0) 298.15 GLIQAL; 2900 N !\n\n$ From COST507 database\n PARAMETER G(BCT_A5,AL;0) 298.15 10083-4.813*T+GHSERAL; 2900 N !\n \n$ From COST507 database\n PARAMETER G(DIAMOND_A4,AL;0) 298.15 30*T+GHSERAL; 2900 N !"
    },
    "Am": {
        "data": "FUNCTION GHSERAM  298.15\n -6639.201+89.645685*T-21.1868*T*LN(T)-5.59955E-3*T**2-0.541038E-6*T**3\n -30424*T**(-1);  1329.00 Y\n -21702.938+241.107269*T-41.84*T*LN(T); 3000 N !\n \n FUNCTION GFCCAM   298.15\n -5224.899+99.204329*T-23.1377*T*LN(T)-2.94694E-3*T**2-0.664773E-6*T**3\n -18507*T**(-1);  1018.00 Y\n -2935.853+73.800069*T-19.4406*T*LN(T)-5.418E-3*T**2-0.375233E-6*T**3\n -260435*T**(-1);  1548.70 Y\n -22179.593+241.353807*T-41.84*T*LN(T); 3000 N !\n \n FUNCTION GBCCAM   298.15\n -665.396+85.114354*T-21.1868*T*LN(T)-5.5995E-3*T**2-0.541033E-6*T**3\n -30424*T**(-1);   999.00 Y\n -7800.332+63.93115*T-15.8832*T*LN(T)-19.0671E-3*T**2+2.291117E-6*T**3\n +2287195*T**(-1);  1339.00 Y\n -13153.887+219.600832*T-39.748*T*LN(T);  1449.00 Y\n 70352.138-326.394464*T+33.413*T*LN(T)-27.36485E-3*T**2+1.801717E-6*T**3\n -17379450*T**(-1);  2183.60 Y\n -16925.244+237.367028*T-41.84*T*LN(T); 3000 N !\n \n FUNCTION GLIQAM 298.15 19910.7-14.1205*T+GHSERAM; 3000 N !",
        "element": " ELEMENT AM   DHCP                      2.4306E+02  0.0000E+00  0.0000E+00 !\n",
        "function": "PARAMETER G(DHCP,AM;0) 298.15 GHSERAM; 3000 N !\n \n PARAMETER G(FCC_A1,AM:VA;0) 298.15 GFCCAM; 3000 N !\n \n PARAMETER G(BCC_A2,AM:VA;0) 298.15 GBCCAM; 3000 N !\n \n PARAMETER G(LIQUID,AM;0) 298.15 GLIQAM; 3000 N !"
    },
    "As": {
        "data": "FUNCTION GHSERAS 298.15\n -7270.447+122.211069*T-23.3144*T*LN(T)-2.71613E-3*T**2+11600*T**(-1); 1090 Y\n -10454.913+163.457433*T-29.216037*T*LN(T); 1200 N !\n \n FUNCTION GLIQAS 298.15 24442.9-22.424679*T+GHSERAS; 1200 N !\n \n FUNCTION GFCCAS 298.15 24874-14.74*T+GHSERAS; 1200 N !\n \n FUNCTION GBCCAS 298.15 24874-16.1*T+GHSERAS; 1200 N !\n \n FUNCTION GHCPAS 298.15 24874-14*T+GHSERAS; 1200 N !",
        "element": " ELEMENT AS   RHOMBOHEDRAL_A7           7.4922E+01  0.0000E+00  0.0000E+00 !\n",
        "function": "PARAMETER G(RHOMBOHEDRAL_A7,AS;0)  298.15 GHSERAS; 1200 N !\n \n PARAMETER G(LIQUID,AS;0) 298.15 GLIQAS; 1200 N !\n \n PARAMETER G(FCC_A1,AS:VA;0) 298.15 GFCCAS; 1200 N !\n \n PARAMETER G(BCC_A2,AS:VA;0) 298.15 GBCCAS; 1200 N !\n \n PARAMETER G(HCP_A3,AS:VA;0) 298.15 GHCPAS; 1200 N !\n\n PARAMETER G(RED_P,AS;0) 298.15 5782-3.85466*T+GHSERAS; 1200 N !"
    },
    "Au": {
        "data": "FUNCTION GHSERAU  298.15\n -6938.856+106.830098*T-22.75455*T*LN(T)-3.85924E-3*T**2+0.379625E-6*T**3\n -25097*T**(-1);   929.40 Y\n -93586.481+1021.69543*T-155.7067449*T*LN(T)+87.56015E-3*T**2\n -11.518713E-6*T**3+10637210*T**(-1);  1337.33 Y\n 314067.829-2016.378254*T+263.2522592*T*LN(T)-118.216828E-3*T**2\n +8.923844E-6*T**3-67999832*T**(-1);  1735.80 Y\n -12133.783+165.272524*T-30.9616*T*LN(T); 3200 N !\n \n FUNCTION GHCPAU 298.15 240.75+1.6*T+GHSERAU; 3200 N !\n \n FUNCTION GBCCAU 298.15 4250-1.1*T+GHSERAU; 3200 N !\n \n FUNCTION GLIQAU 298.15 12552-9.385866*T+GHSERAU; 3200 N !",
        "element": " ELEMENT AU   FCC_A1                    1.9697E+02  6.0166E+03  4.7488E+01 !\n",
        "function": "PARAMETER G(FCC_A1,AU:VA;0) 298.15 GHSERAU; 3200 N !\n \n PARAMETER G(HCP_A3,AU:VA;0) 298.15 GHCPAU; 3200 N !\n \n PARAMETER G(BCC_A2,AU:VA;0) 298.15 GBCCAU; 3200 N !\n \n PARAMETER G(LIQUID,AU;0) 298.15 GLIQAU; 3200 N !\n\n PARAMETER G(DHCP,AU;0) 298.15 5000+GHSERAU; 3200 N !"
    },
    "Bi": {
        "data": "FUNCTION GHSERBI  298.15\n -7817.776+128.418925*T-28.4096529*T*LN(T)+12.338888E-3*T**2-8.381598E-6*T**3;\n  544.55 Y\n 29293.369-379.605174*T+49.678*T*LN(T)-73.0245E-3*T**2+13.052833E-6*T**3\n -3544705*T**(-1)+166.309E23*T**(-9); 800 Y\n -11085.609+182.955328*T-36.041*T*LN(T)+7.4641E-3*T**2-1.05047E-6*T**3\n +5175*T**(-1)+166.309E23*T**(-9); 1200 Y\n -7580.864+124.770814*T-27.196*T*LN(T)+166.309E23*T**(-9); 3000 N !\n \n FUNCTION GLIQBI 298.15 11246.017-20.636399*T-59.608E-20*T**7+GHSERBI; 544.55 Y\n 40629.667-400.415652*T+49.678*T*LN(T)-73.0245E-3*T**2+13.052833E-6*T**3\n -3544705*T**(-1); 800 Y\n 250.689+162.14485*T-36.041*T*LN(T)+7.4641E-3*T**2-1.05047E-6*T**3+5175*T**(-1);\n  1200 Y\n 3755.434+103.960336*T-27.196*T*LN(T); 3000 N !\n \n FUNCTION GBCCBI 298.15 11297-13.9*T+GHSERBI; 3000 N !\n \n FUNCTION GFCCBI 298.15 9900-12.5*T+GHSERBI; 3000 N !\n \n FUNCTION GHCPBI 298.15 9900-11.8*T+GHSERBI; 3000 N !",
        "element": " ELEMENT BI   RHOMBOHEDRAL_A7           2.0898E+02  6.4266E+03  5.6735E+01 !\n",
        "function": "PARAMETER G(RHOMBOHEDRAL_A7,BI;0) 298.15 GHSERBI; 3000 N !\n \n PARAMETER G(LIQUID,BI;0) 298.15 GLIQBI; 3000 N !\n \n PARAMETER G(TETRAGONAL_A6,BI;0) 298.15 4184.07+GHSERBI; 3000 N !\n \n PARAMETER G(BCT_A5,BI;0) 298.15 4184.07+GHSERBI; 3000 N !\n \n PARAMETER G(BCC_A2,BI:VA;0) 298.15 GBCCBI; 3000 N !\n \n PARAMETER G(FCC_A1,BI:VA;0) 298.15 GFCCBI; 3000 N !\n \n PARAMETER G(HCP_A3,BI:VA;0) 298.15 GHCPBI; 3000 N !\n \n PARAMETER G(TET_ALPHA1,BI;0) 298.15 4234+GHSERBI; 3000 N !\n\n$ Data for diamond_a4 from P Y Chevalier, Private Communication January 2004\n PARAMETER G(DIAMOND_A4,BI;0) 298.15 11296.8+9.253655*T+GHSERBI; 3000 N !"
    },
    "Cd": {
        "data": "FUNCTION GHSERCD  298.15\n -7083.469+99.506198*T-22.0442408*T*LN(T)-6.273908E-3*T**2-6966*T**(-1);\n  594.22 Y\n -20064.971+256.812233*T-45.1611543*T*LN(T)+8.832011E-3*T**2-0.899604E-6*T**3\n +1241290*T**(-1);  1500.00 Y\n -9027.489+148.20548*T-29.7064*T*LN(T);  1600.00 N !\n \n FUNCTION GLIQCD   298.15\n -955.025+89.209282*T-22.0442408*T*LN(T)-6.273908E-3*T**2-6966*T**(-1);\n  400.00 Y\n 21716.884-371.046869*T+53.1313898*T*LN(T)-115.159917E-3*T**2+28.899781E-6*T**3\n -1271815*T**(-1);   594.22 Y\n -3252.303+138.251107*T-29.7064*T*LN(T);  1600.00 N !\n \n FUNCTION GFCCCD 298.15 892.3-0.92*T+GHSERCD; 1600 N !\n\n FUNCTION GBCCCD 298.15 1000+GHSERCD; 1600 N !",
        "element": " ELEMENT CD   HCP_A3                    1.1241E+02  6.2509E+03  5.1798E+01 !\n",
        "function": "PARAMETER G(HCP_A3,CD:VA;0) 298.15 GHSERCD; 1600 N !\n \n PARAMETER G(LIQUID,CD;0) 298.15 GLIQCD; 1600 N !\n \n$From Zakulski, Moser, Rzyman et al. J. Phase Equil. 1993,14(2),184-196\n PARAMETER G(FCC_A1,CD:VA;0) 298.15 GFCCCD; 1600 N !\n \n$From Zakulski, Moser, Rzyman et al. J. Phase Equil. 1993,14(2),184-196\n PARAMETER G(TETRAGONAL_A6,CD;0) 298.15 892.3-0.92*T+GHSERCD; 1600 N !\n\n$ Source of data: Assessment of data the Cd-Hg system\n$ Jang, Silk, Watson, Bryant, Chart and Argent, CALPHAD, 1995, 19(3), \n$ 415. \"The thermodynamics and phase diagrams of the Cd-Hg and Cd-Hg-Te\n$ systems\"\n PARAMETER G(RHOMBO_A10,CD;0) 298.15 800-0.62*T+GHSERCD; 1600 N !\n\n$ Source of data: Assessment of data the Cd-Hg system\n$ Jang, Silk, Watson, Bryant, Chart and Argent, CALPHAD, 1995, 19(3), \n$ 415. \"The thermodynamics and phase diagrams of the Cd-Hg and Cd-Hg-Te\n$ systems\"\n PARAMETER G(BCT_A5,CD;0) 298.15 5000+GHSERCD; 1600 N !\n\n PARAMETER G(BCC_A2,CD:VA;0) 298.15 GBCCCD; 1600 N !"
    },
    "Co": {
        "data": "FUNCTION GHSERCO  298.15\n 310.241+133.36601*T-25.0861*T*LN(T)-2.654739E-3*T**2-0.17348E-6*T**3\n +72527*T**(-1);  1768.00 Y\n -17197.666+253.28374*T-40.5*T*LN(T)+934.88E28*T**(-9);  6000.00 N !\n \n FUNCTION GFCCCO 298.15 427.591-0.615248*T+GHSERCO; 6000 N !\n \n FUNCTION GLIQCO 298.15 15085.037- 8.931932*T-219.801E-23*T**7+GHSERCO; 1768 Y\n -846.61+243.599944*T-40.5*T*LN(T); 6000 N !\n \n FUNCTION GBCCCO 298.15 2938-0.7138*T+GHSERCO; 6000 N !",
        "element": " ELEMENT CO   HCP_A3                    5.8933E+01  0.0000E+00  0.0000E+00 !\n",
        "function": "PARAMETER G(HCP_A3,CO:VA;0) 298.15 GHSERCO; 6000 N !\n PARAMETER TC(HCP_A3,CO:VA;0) 298.15 1396.00; 6000 N !\n PARAMETER BM(HCP_A3,CO:VA;0) 298.15 1.35; 6000 N !\n \n PARAMETER G(FCC_A1,CO:VA;0) 298.15 GFCCCO; 6000 N !\n PARAMETER TC(FCC_A1,CO:VA;0) 298.15 1396; 6000 N !\n PARAMETER BM(FCC_A1,CO:VA;0) 298.15 1.35; 6000 N !\n \n PARAMETER G(LIQUID,CO;0) 298.15 GLIQCO; 6000 N !\n \n PARAMETER G(BCC_A2,CO:VA;0) 298.15 GBCCCO; 6000 N !\n PARAMETER TC(BCC_A2,CO:VA;0) 298.15 1450; 6000 N !\n PARAMETER BM(BCC_A2,CO:VA;0) 298.15 1.35; 6000 N !\n \n PARAMETER G(CBCC_A12,CO:VA;0) 298.15 4155+GHSERCO; 6000 N !\n \n PARAMETER G(CUB_A13,CO:VA;0) 298.15 3155+GHSERCO; 6000 N !"
    },
    "Cr": {
        "data": "FUNCTION GFCCCR 298.15 +37436.18; 6000 N !\nFUNCTION GHSERCR 298.15 0.0; 6000 N !\nFUNCTION GHCPCR 298.15 +38806.267; 6000 N !",
        "element": " ELEMENT CR   BCC_A2                    5.1996E+01  4.0500E+03  2.3560E+01 !\n",
        "function": "PARAMETER G(BCC_A2,CR:VA;0) 298.15 GHSERCR; 6000 N !\n PARAMETER TC(BCC_A2,CR:VA;0) 298.15 -311.50; 6000 N !\n PARAMETER BM(BCC_A2,CR:VA;0) 298.15 -0.008; 6000 N !\n \n PARAMETER G(LIQUID,CR;0) 298.15 GLIQCR; 6000 N !\n \n PARAMETER G(FCC_A1,CR:VA;0) 298.15 GFCCCR; 6000 N !\n PARAMETER TC(FCC_A1,CR:VA;0) 298.15 -1109; 6000 N !\n PARAMETER BM(FCC_A1,CR:VA;0) 298.15 -2.46; 6000 N !\n \n PARAMETER G(HCP_A3,CR:VA;0) 298.15 GHCPCR; 6000 N !\n PARAMETER TC(HCP_A3,CR:VA;0) 298.15 -1109; 6000 N !\n PARAMETER BM(HCP_A3,CR:VA;0) 298.15 -2.46; 6000 N !\n \n PARAMETER G(HCP_ZN,CR:VA;0) 298.15 4439+GHSERCR; 6000 N !\n\n PARAMETER G(CUB_A13,CR:VA;0) 298.15 15899+0.6276*T+GHSERCR; 6000 N !\n \n PARAMETER G(CBCC_A12,CR:VA;0) 298.15 11087+2.7196*T+GHSERCR; 6000 N !"
    },
    "Cu": {
        "data": "FUNCTION GHSERCU  298.15\n -7770.458+130.485235*T-24.112392*T*LN(T)-2.65684E-3*T**2+0.129223E-6*T**3\n +52478*T**(-1);  1357.77 Y\n -13542.026+183.803828*T-31.38*T*LN(T)+364.167E27*T**(-9);  3200.00 N !\n \n FUNCTION GBCCCU 298.15 4017-1.255*T+GHSERCU; 3200 N !\n \n FUNCTION GHCPCU 298.15 600+0.2*T+GHSERCU; 3200 N !\n \n FUNCTION GLIQCU 298.15 12964.735-9.511904*T-584.89E-23*T**7+GHSERCU; 1357.77 Y\n -46.545+173.881484*T-31.38*T*LN(T); 3200 N !",
        "element": " ELEMENT CU   FCC_A1                    6.3546E+01  5.0041E+03  3.3150E+01 !\n",
        "function": "PARAMETER G(FCC_A1,CU:VA;0) 298.15 GHSERCU; 3200 N !\n \n PARAMETER G(BCC_A2,CU:VA;0) 298.15 GBCCCU; 3200 N !\n \n PARAMETER G(HCP_A3,CU:VA;0) 298.15 GHCPCU; 3200 N !\n \n PARAMETER G(HCP_ZN,CU:VA;0) 298.15 600+0.2*T+GHSERCU; 3200 N !\n \n PARAMETER G(LIQUID,CU;0) 298.15 GLIQCU; 3200 N !"
    },
    "Fe": {
        "data": "FUNCTION GHSERFE  298.15\n 1225.7+124.134*T-23.5143*T*LN(T)-4.39752E-3*T**2-0.058927E-6*T**3\n +77359*T**(-1); 1811 Y\n -25383.581+299.31255*T-46*T*LN(T)+2296.03E28*T**(-9);  6000.00 N !\n \n FUNCTION GFCCFE   298.15\n -236.7+132.416*T-24.6643*T*LN(T)-3.75752E-3*T**2-0.058927E-6*T**3\n +77359*T**(-1); 1811 Y\n -27097.3963+300.252559*T-46*T*LN(T)+2788.54E28*T**(-9);  6000.00 N !\n \n FUNCTION GLIQFE 298.15 12040.17-6.55843*T-367.516E-23*T**7+GHSERFE; 1811 Y\n -10838.83+291.302*T-46*T*LN(T);  6000.00 N !\n \n FUNCTION GHCPFE   298.15\n -2480.08+136.725*T-24.6643*T*LN(T)-3.75752E-3*T**2-0.058927E-6*T**3\n +77359*T**(-1);  1811.00 Y\n -29340.776+304.561559*T-46*T*LN(T)+2788.54E28*T**(-9);  6000.00 N !",
        "element": " ELEMENT FE   BCC_A2                    5.5847E+01  4.4890E+03  2.7280E+01 !\n",
        "function": "PARAMETER G(BCC_A2,FE:VA;0) 298.15 GHSERFE; 6000 N !\n PARAMETER TC(BCC_A2,FE:VA;0) 298.15 1043; 6000 N !\n PARAMETER BM(BCC_A2,FE:VA;0) 298.15 2.22; 6000 N !\n \n$ Slight changes to data for high temperature range\n PARAMETER G(FCC_A1,FE:VA;0) 298.15 GFCCFE; 6000 N !\n PARAMETER TC(FCC_A1,FE:VA;0) 298.15 -201; 6000 N !\n PARAMETER BM(FCC_A1,FE:VA;0) 298.15 -2.10; 6000 N !\n \n PARAMETER G(LIQUID,FE;0) 298.15 GLIQFE; 6000 N !\n \n PARAMETER G(CBCC_A12,FE:VA;0) 298.15 4745+GHSERFE; 6000 N !\n \n PARAMETER G(CUB_A13,FE:VA;0) 298.15 3745+GHSERFE; 6000 N !\n \n$ Small changes to data for high temperature range\n PARAMETER G(HCP_A3,FE:VA;0) 298.15 GHCPFE; 6000 N !\n\n PARAMETER G(ORTHORHOMBIC_A20,FE;0) 298.15 5000+GHSERFE; 6000 N !\n\n PARAMETER G(TETRAGONAL_U,FE;0) 298.15 5000+GHSERFE; 6000 N !"
    },
    "Ga": {
        "data": "FUNCTION GHSERGA  200.00\n -21312.331+585.263691*T-108.2287832*T*LN(T)+227.155636E-3*T**2\n -118.575257E-6*T**3+439954*T**(-1);   302.91 Y\n -7055.643+132.73019*T-26.0692906*T*LN(T)+0.1506E-3*T**2-0.040173E-6*T**3\n -118332*T**(-1)+164.547E21*T**(-9);  4000.00 N !\n \n FUNCTION GLIQGA 200 5491.298-18.073995*T-70.171E-18*T**7+GHSERGA; 302.91 Y\n -1389.188+114.049043*T-26.0692906*T*LN(T)+0.1506E-3*T**2-0.040173E-6*T**3\n -118332*T**(-1); 4000 N !\n \n FUNCTION GHCPGA 200 4500-9.5*T+GHSERGA; 4000 N !\n \n FUNCTION GFCCGA 200 3800-10.2*T+GHSERGA; 4000 N !\n \n FUNCTION GBCCGA 200 4500-11.7*T+GHSERGA; 4000 N !",
        "element": " ELEMENT GA   ORTHORHOMBIC_GA           6.9723E+01  5.5731E+03  4.0828E+01 !\n",
        "function": "$ Changed for version 3.00: lower temperature limit now 200 K \n PARAMETER G(ORTHORHOMBIC_GA,GA;0) 200 GHSERGA; 4000 N !\n \n$ Changed for version 3.00: lower temperature limit now 200 K \n PARAMETER G(LIQUID,GA;0) 200 GLIQGA; 4000 N !\n \n$ Changed for version 3.00: lower temperature limit now 200 K \n PARAMETER G(HCP_A3,GA:VA;0) 200 GHCPGA; 4000 N !\n \n$ Changed for version 3.00: lower temperature limit now 200 K \n PARAMETER G(FCC_A1,GA:VA;0) 200 GFCCGA; 4000 N !\n \n$ Changed for version 3.00: lower temperature limit now 200 K \n PARAMETER G(BCC_A2,GA:VA;0) 200 GBCCGA; 4000 N !\n \n$ Changed for version 3.00: lower temperature limit now 200 K \n PARAMETER G(TETRAGONAL_A6,GA;0) 200 3500-10*T+GHSERGA; 4000 N !\n \n$ Changed for version 3.00: lower temperature limit now 200 K \n PARAMETER G(BCT_A5,GA;0) 200 3846-9.8*T+GHSERGA; 4000 N !\n\n PARAMETER G(HCP_ZN,GA:VA;0) 200 4501-9.5*T+GHSERGA; 4000 N !\n\n PARAMETER G(DIAMOND_A4,GA;0) 200 20900-2*T+GHSERGA; 4000 N !"
    },
    "Ge": {
        "data": "FUNCTION GHSERGE  298.15\n -9486.153+165.635573*T-29.5337682*T*LN(T)+5.568297E-3*T**2-1.513694E-6*T**3\n +163298*T**(-1);   900.00 Y\n -5689.239+102.86087*T-19.8536239*T*LN(T)-3.672527E-3*T**2;  1211.40 Y\n -9548.204+156.708024*T-27.6144*T*LN(T)-859.809E26*T**(-9);  3200.00 N !\n \n FUNCTION GLIQGE 298.15 37141.489-30.687043*T+856.632E-23*T**7+GHSERGE;\n  1211.40 Y\n  27243.473+126.324186*T-27.6144*T*LN(T);  3200.00 N !\n \n FUNCTION GFCCGE 298.15 36000-22.3*T+GHSERGE; 3200 N !\n \n FUNCTION GBCCGE 298.15 34100-23.5*T+GHSERGE; 3200 N !\n \n FUNCTION GHCPGE 298.15 35000-21.5*T+GHSERGE; 3200 N !",
        "element": " ELEMENT GE   DIAMOND_A4                7.2610E+01  4.6275E+03  3.1087E+01 !\n",
        "function": "PARAMETER G(DIAMOND_A4,GE;0) 298.15 GHSERGE; 3200 N !\n \n PARAMETER G(LIQUID,GE;0) 298.15 GLIQGE; 3200 N !\n \n PARAMETER G(FCC_A1,GE:VA;0) 298.15 GFCCGE; 3200 N !\n \n PARAMETER G(BCC_A2,GE:VA;0) 298.15 GBCCGE; 3200 N !\n \n PARAMETER G(HCP_A3,GE:VA;0) 298.15 GHCPGE; 3200 N !\n\n$ Source of data: Unpublished work by Alan Dinsdale\n PARAMETER G(BCT_A5,GE;0) 298.15 28800-16.5*T+GHSERGE; 3000 N !\n\n$ Source of data: Unpublished work by Alan Dinsdale\n PARAMETER G(RHOMBOHEDRAL_A7,GE;0) 298.15 29800-16.5*T+GHSERGE; 3000 N !"
    },
    "Hf": {
        "data": "FUNCTION GHSERHF  298.15\n -6987.297+110.744026*T-22.7075*T*LN(T)-4.146145E-3*T**2-0.000477E-6*T**3\n -22590*T**(-1);  2506.00 Y\n -1446776.329+6193.609991*T-787.5363829*T*LN(T)+173.5215E-3*T**2\n -7.575759E-6*T**3+501742495*T**(-1);  3000 Y\n -34274.698+277.882368*T-44*T*LN(T); 3001 N !\n \n FUNCTION GBCCHF   298.15\n 5370.703+103.836026*T-22.8995*T*LN(T)-4.206605E-3*T**2+0.871923E-6*T**3\n -22590*T**(-1)-0.1446E-9*T**4;  2506.00 Y\n 1912456.771-8624.20573*T+1087.6141247*T*LN(T)-286.857065E-3*T**2\n +13.427829E-6*T**3-610085091*T**(-1);  3000 Y\n -32498.178+276.723247*T-44*T*LN(T); 3001 N !\n \n FUNCTION GLIQHF   298.15\n 20414.959+99.790933*T-22.7075*T*LN(T)-4.146145E-3*T**2-0.000477E-6*T**3\n -22590*T**(-1);  1000.00 Y\n 49731.499-149.91739*T+12.116812*T*LN(T)-21.262021E-3*T**2+1.376466E-6*T**3\n -4449699*T**(-1);  2506.00 Y\n -4247.217+265.470523*T-44*T*LN(T);  3001 N !\n \n FUNCTION GFCCHF 298.15 10000-2.2*T+GHSERHF; 3001 N !",
        "element": " ELEMENT HF   HCP_A3                    1.7849E+02  0.0000E+00  0.0000E+00 !\n",
        "function": " PARAMETER G(HCP_A3,HF:VA;0) 298.15 GHSERHF; 3001 N !\n \n PARAMETER G(BCC_A2,HF:VA;0) 298.15 GBCCHF; 3001 N !\n \n PARAMETER G(LIQUID,HF;0) 298.15 GLIQHF; 3001 N !\n \n PARAMETER G(FCC_A1,HF:VA;0) 298.15 GFCCHF; 3001 N !"
    },
    "Hg": {
        "data": "FUNCTION GHSERHG  200.00\n 82356.855-3348.194658*T+618.1933082*T*LN(T)-2028.2337E-3*T**2\n +1183.982129E-6*T**3-2366612*T**(-1);   234.32 Y\n -8961.207+135.232291*T-32.257*T*LN(T)+9.7977E-3*T**2-3.20695E-6*T**3\n +6670*T**(-1);   400.00 Y\n -7970.627+112.33345*T-28.414*T*LN(T)+3.18535E-3*T**2-1.077802E-6*T**3\n -41095*T**(-1);   700.00 Y\n -7161.338+90.797305*T-24.87*T*LN(T)-1.66775E-3*T**2+0.008737E-6*T**3\n -27495*T**(-1);  2000.00 N !\n \n FUNCTION GRHOMBHG 200.00\n -10668.401+123.274598*T-28.847*T*LN(T)+16.99705E-3*T**2-24.555667E-6*T**3\n +13330*T**(-1);   234.32 Y\n -11425.394+135.928158*T-30.2091*T*LN(T)+1.07555E-3*T**2-0.228298E-6*T**3\n +35545*T**(-1);  2000.00 N !\n\n FUNCTION GHCPHG   298.15\n  -10468.401+123.974598*T-28.847*T*LN(T)\n +16.99705E-3*T**2-24.555667E-6*T**3+13330*T**(-1); 234.32 Y\n -11225.394+136.628158*T-30.2091*T*LN(T)+1.07555E-3*T**2-0.228298E-6*T**3\n +35545*T**(-1); 2000 N !\n\n FUNCTION GFCCHG 298.15 5+8.368*T+GHSERHG; 2000 N !",
        "element": " ELEMENT HG   LIQUID                    2.0059E+02  0.0000E+00  0.0000E+00 !\n",
        "function": "PARAMETER G(LIQUID,HG;0) 200 GHSERHG; 2000 N !\n \n PARAMETER G(RHOMBO_A10,HG;0) 200 GRHOMBHG; 2000 N !\n\n$ Source of data: Assessment of data the Cd-Hg system\n$ Jang, Silk, Watson, Bryant, Chart and Argent, CALPHAD, 1995, 19(3), \n$ 415. \"The thermodynamics and phase diagrams of the Cd-Hg and Cd-Hg-Te\n$ systems\"\n PARAMETER G(TETRAGONAL_A6,HG;0) 200 -10459.721+125.04019*T-28.847*T*LN(T)\n +16.99705E-3*T**2-24.555667E-6*T**3+13330*T**(-1); 234.32 Y\n -11216.714+137.69375*T-30.2091*T*LN(T)+1.07555E-3*T**2-0.228298E-6*T**3\n +35545*T**(-1); 2000 N !\n\n$ Source of data: Assessment of data the Cd-Hg system\n$ Jang, Silk, Watson, Bryant, Chart and Argent, CALPHAD, 1995, 19(3), \n$ 415. \"The thermodynamics and phase diagrams of the Cd-Hg and Cd-Hg-Te\n$ systems\"\n PARAMETER G(HCP_A3,HG:VA;0) 200 GHCPHG; 2000 N !\n\n$ Maitre A; Fiorani J M; Vilasi M; J Phase Equilib; 2002, 23(4), 329\n PARAMETER G(FCC_A1,HG:VA;0) 200.00 GFCCHG; 2000 N !"
    },
    "In": {
        "data": "FUNCTION GHSERIN  298.15\n -6978.89+92.338115*T-21.8386*T*LN(T)-5.72566E-3*T**2-2.120321E-6*T**3\n -22906*T**(-1); 429.7485 Y\n -7033.514+124.476588*T-27.4562*T*LN(T)+0.54607E-3*T**2-0.08367E-6*T**3\n -211708*T**(-1)+353.332E20*T**(-9);  3800.00 N !\n\n FUNCTION GLIQIN 298.15 3282.091-7.636885*T-559.405E-22*T**7+GHSERIN;\n  429.7485 Y\n -3749.808+116.835756*T-27.4562*T*LN(T)+0.54607E-3*T**2-0.08367E-6*T**3\n -211708*T**(-1);  3800.00 N !\n \n FUNCTION GHCPIN 298.15 533-0.6868*T+GHSERIN; 3800 N !\n \n FUNCTION GFCCIN 298.15 162.061+GHSERIN; 3800 N !\n \n FUNCTION GBCCIN 298.15 800-0.8*T+GHSERIN; 3800 N !",
        "element": " ELEMENT IN   TETRAGONAL_A6             1.1482E+02  6.6100E+03  5.7650E+01 !\n",
        "function": "PARAMETER G(TETRAGONAL_A6,IN;0) 298.15 GHSERIN; 3800 N !\n\n PARAMETER G(LIQUID,IN;0) 298.15 GLIQIN; 3800 N !\n \n PARAMETER G(HCP_A3,IN:VA;0) 298.15 GHCPIN; 3800 N !\n \n PARAMETER G(HCP_ZN,IN:VA;0) 298.15 533-0.6868*T+GHSERIN; 3800 N !\n\n$ Data from Boa and Ansara; Thermochimica Acta 1998, 314, 79-86\n PARAMETER G(FCC_A1,IN:VA;0) 298.15 GFCCIN; 3800 N !\n \n PARAMETER G(BCC_A2,IN:VA;0) 298.15 GBCCIN; 3800 N !\n \n$ Tet_alpha1 is the same phase as InSn_beta. Data are taken from unpublished\n$ assessment of the In-Sn system from Himo Ansara\n PARAMETER G(TET_ALPHA1,IN;0) 298.15 123-0.1988*T+GHSERIN; 3800 N !\n\n$ Source of data: Unpublished assessment of the In-Sn system by\n$ Himo Ansara \n PARAMETER G(BCT_A5,IN;0) 298.15 5040.87-3.33969*T+GHSERIN; 3800 N !\n\n$ Data from Boa and Ansara; Thermochimica Acta 1998, 314, 79-86\n PARAMETER G(RHOMBOHEDRAL_A7,IN;0) 298.15 4184+GHSERIN; 3800 N !\n\n$ H S Liu, Y Cui, K Ishida, Z P Jin,  CALPHAD, 2003, 27, 27-37\n PARAMETER G(DHCP,IN;0) 298.15 520-0.384*T+GHSERIN; 3800 N !"
    },
    "Ir": {
        "data": "FUNCTION GHSERIR  298.15\n -6936.288+118.780119*T-22.7944*T*LN(T)-3.091976E-3*T**2-20083*T**(-1);\n 1215.00 Y\n -8123.73+140.066697*T-26.085*T*LN(T)-0.47969E-6*T**3;  2719.00 Y\n 290529.037-1258.352965*T+152.4988737*T*LN(T)-47.176402E-3*T**2\n +1.844977E-6*T**3-92987250*T**(-1);  4000.00 N !\n \n FUNCTION GLIQIR   298.15\n 16518.956+112.46806*T-22.7944*T*LN(T)-3.091976E-3*T**2-20083*T**(-1); 1000 Y\n 102217.789-587.632815*T+73.9517579*T*LN(T)-46.38802E-3*T**2+2.761831E-6*T**3\n -13382612*T**(-1);  2719.00 Y\n -38347.217+411.234043*T-59.418*T*LN(T);  4000.00 N !\n \n FUNCTION GBCCIR 298.15 32000-6.9*T+GHSERIR; 4000 N !\n \n FUNCTION GHCPIR 298.15 4000-0.6*T+GHSERIR; 4000 N !",
        "element": " ELEMENT IR   FCC_A1                    1.9222E+02  5.2677E+03  3.5505E+01 !\n",
        "function": "PARAMETER G(FCC_A1,IR:VA;0) 298.15 GHSERIR; 4000 N !\n \n PARAMETER G(LIQUID,IR;0) 298.15 GLIQIR; 4000 N !\n \n PARAMETER G(BCC_A2,IR:VA;0) 298.15 GBCCIR; 4000 N !\n \n PARAMETER G(HCP_A3,IR:VA;0) 298.15 GHCPIR; 4000 N !"
    },
    "Mg": {
        "data": "FUNCTION GHSERMG  298.15\n -8367.34+143.675547*T-26.1849782*T*LN(T)+0.4858E-3*T**2-1.393669E-6*T**3\n +78950*T**(-1);   923.00 Y\n -14130.185+204.716215*T-34.3088*T*LN(T)+1038.192E25*T**(-9);  3000.00 N !\n \n FUNCTION GLIQMG 298.15 8202.243-8.83693*T-80.176E-21*T**7+GHSERMG; 923 Y\n -5439.869+195.324057*T-34.3088*T*LN(T);  3000.00 N !\n \n FUNCTION GFCCMG 298.15 2600-0.9*T+GHSERMG; 3000 N !\n \n FUNCTION GBCCMG 298.15 3100-2.1*T+GHSERMG; 3000 N !",
        "element": " ELEMENT MG   HCP_A3                    2.4305E+01  4.9980E+03  3.2671E+01 !\n",
        "function": "PARAMETER G(HCP_A3,MG:VA;0) 298.15 GHSERMG; 3000 N !\n \n PARAMETER G(HCP_ZN,MG:VA;0) 298.15 100+GHSERMG; 3000 N !\n \n PARAMETER G(LIQUID,MG;0) 298.15 GLIQMG; 3000 N !\n \n PARAMETER G(FCC_A1,MG:VA;0) 298.15 GFCCMG; 3000 N !\n \n PARAMETER G(BCC_A2,MG:VA;0) 298.15 GBCCMG; 3000 N !\n \n PARAMETER G(CBCC_A12,MG:VA;0) 298.15 4602.4-3.011*T+GHSERMG; 3000 N !\n \n PARAMETER G(CUB_A13,MG:VA;0) 298.15 5000-3*T+GHSERMG; 3000 N !"
    },
    "Mn": {
        "data": "FUNCTION GHSERMN  298.15\n -8115.28+130.059*T-23.4582*T*LN(T)-7.34768E-3*T**2+69827*T**(-1);  1519.00 Y\n -28733.41+312.2648*T-48*T*LN(T)+1656.847E27*T**(-9);  2000.00 N !\n \n FUNCTION GFCCMN   298.15\n -3439.3+131.884*T-24.5177*T*LN(T)-6E-3*T**2+69600*T**(-1);  1519.00 Y\n -26070.1+309.6664*T-48*T*LN(T)+386.196E28*T**(-9);  2000.00 N !\n \n FUNCTION GBCCMN   298.15\n -3235.3+127.85*T-23.7*T*LN(T)-7.44271E-3*T**2+60000*T**(-1);  1519.00 Y\n -23188.83+307.7043*T-48*T*LN(T)+1265.152E27*T**(-9);  2000.00 N !\n \n FUNCTION GLIQMN 298.15 17859.91-12.6208*T-441.929E-23*T**7+GHSERMN; 1519 Y\n -9993.9+299.036*T-48*T*LN(T);  2000.00 N !\n \n FUNCTION GHCPMN   298.15\n -4439.3+133.007*T-24.5177*T*LN(T)-6E-3*T**2+69600*T**(-1);  1519.00 Y\n -27070.1+310.7894*T-48*T*LN(T)+386.196E28*T**(-9);  2000.00 N !",
        "element": " ELEMENT MN   CBCC_A12                  5.4938E+01  4.9960E+03  3.2008E+01 !\n",
        "function": "PARAMETER G(CBCC_A12,MN:VA;0) 298.15 GHSERMN; 2000 N !\n PARAMETER TC(CBCC_A12,MN:VA;0) 298.15 -285; 2000 N !\n PARAMETER BM(CBCC_A12,MN:VA;0) 298.15 -0.66; 2000 N !\n \n PARAMETER G(CUB_A13,MN:VA;0)   298.15\n -5800.4+135.995*T-24.8785*T*LN(T)-5.83359E-3*T**2+70269*T**(-1);  1519.00 Y\n -28290.76+311.2933*T-48*T*LN(T)+396.757E28*T**(-9);  2000.00 N !\n \n PARAMETER G(FCC_A1,MN:VA;0) 298.15 GFCCMN; 2000 N !\n PARAMETER TC(FCC_A1,MN:VA;0) 298.15 -1620; 2000 N !\n PARAMETER BM(FCC_A1,MN:VA;0) 298.15 -1.86; 2000 N !\n \n PARAMETER G(BCC_A2,MN:VA;0) 298.15 GBCCMN; 2000 N !\n PARAMETER TC(BCC_A2,MN:VA;0) 298.15 -580; 2000 N !\n PARAMETER BM(BCC_A2,MN:VA;0) 298.15 -0.27; 2000 N !\n \n PARAMETER G(LIQUID,MN;0) 298.15 GLIQMN; 2000 N !\n \n PARAMETER G(HCP_A3,MN:VA;0) 298.15 GHCPMN; 2000 N !\n PARAMETER TC(HCP_A3,MN:VA;0) 298.15 -1620; 2000 N !\n PARAMETER BM(HCP_A3,MN:VA;0) 298.15 -1.86; 2000 N !"
    },
    "Mo": {
        "data": "FUNCTION GHSERMO  298.15\n -7746.302+131.9197*T-23.56414*T*LN(T)-3.443396E-3*T**2+0.566283E-6*T**3\n +65812*T**(-1)-0.130927E-9*T**4;  2896.00 Y\n -30556.41+283.559746*T-42.63829*T*LN(T)-4849.315E30*T**(-9);  5000.00 N !\n \n FUNCTION GLIQMO 298.15 41831.347-14.694912*T+424.519E-24*T**7+GHSERMO; 2896 Y\n 3538.963+271.6697*T-42.63829*T*LN(T);  5000.00 N !\n \n FUNCTION GFCCMO 298.15 15200+0.63*T+GHSERMO; 5000 N !\n \n FUNCTION GHCPMO 298.15 11550+GHSERMO; 5000 N !",
        "element": " ELEMENT MO   BCC_A2                    9.5940E+01  4.5890E+03  2.8560E+01 !\n",
        "function": "PARAMETER G(BCC_A2,MO:VA;0) 298.15 GHSERMO; 5000 N !\n \n PARAMETER G(LIQUID,MO;0) 298.15 GLIQMO; 5000 N !\n \n PARAMETER G(FCC_A1,MO:VA;0) 298.15 GFCCMO; 5000 N !\n \n PARAMETER G(HCP_A3,MO:VA;0) 298.15 GHCPMO; 5000 N !"
    },
    "Nb": {
        "data": "FUNCTION GHSERNB  298.15\n -8519.353+142.045475*T-26.4711*T*LN(T)+0.203475E-3*T**2-0.35012E-6*T**3\n +93399*T**(-1);  2750.00 Y\n -37669.3+271.720843*T-41.77*T*LN(T)+1528.238E29*T**(-9);  6000.00 N !\n \n FUNCTION GLIQNB 298.15 29781.555-10.816418*T-306.098E-25*T**7+GHSERNB; 2750 Y\n -7499.398+260.756148*T-41.77*T*LN(T);  6000.00 N !\n \n FUNCTION GFCCNB 298.15 13500+1.7*T+GHSERNB; 6000 N !\n \n FUNCTION GHCPNB 298.15 10000+2.4*T+GHSERNB; 6000 N !",
        "element": " ELEMENT NB   BCC_A2                    9.2906E+01  5.2200E+03  3.6270E+01 !\n",
        "function": "PARAMETER G(BCC_A2,NB:VA;0) 298.15 GHSERNB; 6000 N !\n \n PARAMETER G(LIQUID,NB;0) 298.15 GLIQNB; 6000 N !\n \n PARAMETER G(FCC_A1,NB:VA;0) 298.15 GFCCNB; 6000 N !\n \n PARAMETER G(HCP_A3,NB:VA;0) 298.15 GHCPNB; 6000 N !"
    },
    "Ni": {
        "data": "FUNCTION GHSERNI  298.15\n -5179.159+117.854*T-22.096*T*LN(T)-4.8407E-3*T**2;  1728.00 Y\n -27840.620+279.134977*T-43.1*T*LN(T)+1127.54E28*T**(-9);  3000.00 N !\n \n FUNCTION GLIQNI 298.15 16414.686-9.397*T-382.318E-23*T**7+GHSERNI; 1728 Y\n -9549.817+268.597977*T-43.1*T*LN(T); 3000 N !\n \n FUNCTION GBCCNI 298.15 8715.084-3.556*T+GHSERNI; 3000 N !\n \n FUNCTION GHCPNI 298.15 1046+1.2552*T+GHSERNI; 3000 N !",
        "element": " ELEMENT NI   FCC_A1                    5.8690E+01  4.7870E+03  2.9796E+01 !\n",
        "function": "PARAMETER G(FCC_A1,NI:VA;0) 298.15 GHSERNI; 3000 N !\n PARAMETER TC(FCC_A1,NI:VA;0) 298.15 633; 3000 N !\n PARAMETER BM(FCC_A1,NI:VA;0) 298.15 0.52; 3000 N !\n \n PARAMETER G(LIQUID,NI;0) 298.15 GLIQNI; 3000 N !\n \n PARAMETER G(BCC_A2,NI:VA;0) 298.15 GBCCNI; 3000 N !\n PARAMETER TC(BCC_A2,NI:VA;0) 298.15 575; 3000 N !\n PARAMETER BM(BCC_A2,NI:VA;0) 298.15 0.85; 3000 N !\n \n PARAMETER G(HCP_A3,NI:VA;0) 298.15 GHCPNI; 3000 N !\n PARAMETER TC(HCP_A3,NI:VA;0) 298.15 633; 3000 N !\n PARAMETER BM(HCP_A3,NI:VA;0) 298.15 0.52; 3000 N !\n \n PARAMETER G(CUB_A13,NI:VA;0) 298.15 2092+GHSERNI; 3000 N !\n \n PARAMETER G(CBCC_A12,NI:VA;0) 298.15 3556+GHSERNI; 3000 N !\n\n$ G Ghosh; Metall. Mater. Trans. A, 1999, 30A(6), 1481-1494\n PARAMETER G(BCT_A5,NI;0) 298.15 10023-4.556*T+GHSERNI; 3000 N !"
    },
    "Os": {
        "data": "FUNCTION GHSEROS  298.15\n -7196.978+126.369531*T-23.5710242*T*LN(T)-1.90427E-3*T**2;  3306.00 Y\n 644910.07-1935.213696*T+224.9980343*T*LN(T)-42.489827E-3*T**2+1.173861E-6*T**3\n -312569031*T**(-1);  5500.00 N !\n \n FUNCTION GLIQOS   298.15\n 29263.192+117.895788*T-23.5710242*T*LN(T)-1.90427E-3*T**2;  1000.00 Y\n 68715.318-198.324341*T+19.9382156*T*LN(T)-20.464464E-3*T**2+1.014279E-6*T**3\n -6237261*T**(-1);  3306.00 Y\n -15903.192+336.874526*T-50*T*LN(T);  5500.00 N !\n \n FUNCTION GFCCOS 298.15 13000-2.5*T+GHSEROS; 5500 N !\n \n FUNCTION GBCCOS 298.15 27500-4.4*T+GHSEROS; 5500 N !",
        "element": " ELEMENT OS   HCP_A3                    1.9020E+02  0.0000E+00  3.2635E+01 !\n",
        "function": "PARAMETER G(HCP_A3,OS:VA;0) 298.15 GHSEROS; 5500 N !\n \n PARAMETER G(LIQUID,OS;0) 298.15 GLIQOS; 5500 N !\n \n PARAMETER G(FCC_A1,OS:VA;0) 298.15 GFCCOS; 5500 N !\n \n$ BCC parameter changed 22/5/2000 to make mpt of bcc about 2000 K\n$ PARAMETER G(BCC_A2,OS:VA;0) 298.15 GHSEROS+27500-4.4*T; 5500 N !\n PARAMETER G(BCC_A2,OS:VA;0) 298.15 GBCCOS; 5500 N !"
    },
    "Pb": {
        "data": "FUNCTION GHSERPB   298.15\n -7650.085+101.700244*T-24.5242231*T*LN(T)-3.65895E-3*T**2-0.24395E-6*T**3;\n  600.61 Y\n -10531.095+154.243182*T-32.4913959*T*LN(T)+1.54613E-3*T**2+805.448E23*T**(-9);\n 1200.00 Y\n 4157.616+53.139072*T-18.9640637*T*LN(T)-2.882943E-3*T**2+0.098144E-6*T**3\n -2696755*T**(-1)+805.448E23*T**(-9);  2100.00 N !\n \n FUNCTION GLIQPB 298.15 4672.124-7.750683*T-60.19E-20*T**7+GHSERPB; 600.61 Y\n -5677.958+146.176046*T-32.4913959*T*LN(T)+1.54613E-3*T**2;  1200.00 Y\n 9010.753+45.071937*T-18.9640637*T*LN(T)-2.882943E-3*T**2+0.098144E-6*T**3\n -2696755*T**(-1);  2100.00 N !\n \n FUNCTION GHCPPB 298.15 300+1*T+GHSERPB; 2100 N !\n \n FUNCTION GBCCPB 298.15 2400-1.1*T+GHSERPB; 2100 N !",
        "element": " ELEMENT PB   FCC_A1                    2.0720E+02  6.8785E+03  6.4785E+01 !\n",
        "function": "PARAMETER G(FCC_A1,PB:VA;0) 298.15 GHSERPB; 2100 N !\n \n PARAMETER G(LIQUID,PB;0) 298.15 GLIQPB; 2100 N !\n \n PARAMETER G(BCT_A5,PB;0) 298.15 489+3.52*T+GHSERPB; 2100 N !\n \n PARAMETER G(HCP_A3,PB:VA;0) 298.15 GHCPPB; 2100 N !\n \n PARAMETER G(BCC_A2,PB:VA;0) 298.15 GBCCPB; 2100 N !\n \n$ Data from Boa and Ansara; Thermochimica Acta 1998, 314, 79-86\n PARAMETER G(TET_ALPHA1,PB;0) 298.15 1903.3-2.0602*T+GHSERPB; 2100 N !\n\n$ Data from Boa and Ansara; Thermochimica Acta 1998, 314, 79-86\n PARAMETER G(RHOMBOHEDRAL_A7,PB;0) 298.15 300+1*T+GHSERPB; 2100 N !\n \n$ Data from Boa and Ansara; Thermochimica Acta 1998, 314, 79-86\n PARAMETER G(TETRAGONAL_A6,PB;0) 298.15 4493.235+GHSERPB; 2100 N !\n\n PARAMETER G(RHOMBO_A10,PB;0) 298.15 10+GHSERPB; 2100 N !"
    },
    "Pd": {
        "data": "FUNCTION GHSERPD   298.15\n -10204.027+176.076315*T-32.211*T*LN(T)+7.120975E-3*T**2-1.919875E-6*T**3\n +168687*T**(-1);   900.00 Y\n 917.062+49.659892*T-13.5708*T*LN(T)-7.17522E-3*T**2+0.191115E-6*T**3\n -1112465*T**(-1);  1828.00 Y\n -67161.018+370.102147*T-54.2067086*T*LN(T)+2.091396E-3*T**2-0.062811E-6*T**3\n +18683526*T**(-1);  4000.00 N !\n \n FUNCTION GLIQPD    298.15\n 1302.731+170.964153*T-32.211*T*LN(T)+7.120975E-3*T**2-1.919875E-6*T**3\n +168687*T**(-1);   600.00 Y\n 23405.778-116.918419*T+10.8922031*T*LN(T)-27.266568E-3*T**2+2.430675E-6*T**3\n -1853674*T**(-1);  1828.00 Y\n -12373.637+251.416903*T-41.17*T*LN(T);  4000.00 N !\n \n FUNCTION GBCCPD 298.15 10500-1.8*T+GHSERPD; 4000 N !\n \n FUNCTION GHCPPD 298.15 2000+0.1*T+GHSERPD; 4000 N !",
        "element": " ELEMENT PD   FCC_A1                    1.0642E+02  5.4685E+03  3.7823E+01 !\n",
        "function": "PARAMETER G(FCC_A1,PD:VA;0) 298.15 GHSERPD; 4000 N !\n \n PARAMETER G(LIQUID,PD;0) 298.15 GLIQPD; 4000 N !\n \n PARAMETER G(BCC_A2,PD:VA;0) 298.15 GBCCPD; 4000 N !\n \n PARAMETER G(HCP_A3,PD:VA;0) 298.15 GHCPPD; 4000 N !\n\n PARAMETER G(RHOMBOHEDRAL_A7,PD;0) 298.15 4000+GHSERPD; 4000 N !"
    },
    "Pt": {
        "data": "FUNCTION GHSERPT   298.15\n -7595.631+124.388275*T-24.5526*T*LN(T)-2.48297E-3*T**2-0.020138E-6*T**3\n +7974*T**(-1);  1300.00 Y\n -9253.174+161.529615*T-30.2527*T*LN(T)+2.321665E-3*T**2-0.656946E-6*T**3\n -272106*T**(-1);  2041.50 Y\n -222048.216+1019.358919*T-136.192996*T*LN(T)+20.454938E-3*T**2\n -0.759259E-6*T**3+71539020*T**(-1);  4000.00 N !\n \n FUNCTION GLIQPT    298.15\n 12518.385+115.113092*T-24.5526*T*LN(T)-2.48297E-3*T**2-0.020138E-6*T**3\n +7974*T**(-1);   600.00 Y\n 19023.491+32.94182*T-12.3403769*T*LN(T)-11.551507E-3*T**2+0.931516E-6*T**3\n -601426*T**(-1);  2041.50 Y\n 1404.468+205.858962*T-36.5*T*LN(T);  4000.00 N !\n \n FUNCTION GBCCPT 298.15 15000-2.4*T+GHSERPT; 4000 N !\n \n FUNCTION GHCPPT 298.15 2500+0.1*T+GHSERPT; 4000 N !",
        "element": " ELEMENT PT   FCC_A1                    1.9508E+02  5.7237E+03  4.1631E+01 !\n",
        "function": "PARAMETER G(FCC_A1,PT:VA;0) 298.15 GHSERPT; 4000 N !\n \n PARAMETER G(LIQUID,PT;0) 298.15 GLIQPT; 4000 N !\n \n PARAMETER G(BCC_A2,PT:VA;0) 298.15 GBCCPT; 4000 N !\n \n PARAMETER G(HCP_A3,PT:VA;0) 298.15 GHCPPT; 4000 N !"
    },
    "Re": {
        "data": "FUNCTION GHSERRE 298.15 -7695.279+128.421589*T-24.348*T*LN(T)\n -2.53505E-3*T**2+0.192818E-6*T**3+32915*T**(-1); 1200 Y\n -15775.998+194.667426*T-33.586*T*LN(T)+2.24565E-3*T**2-0.281835E-6*T**3\n +1376270*T**(-1); 2400 Y\n -70882.739+462.110749*T-67.956*T*LN(T)+11.84945E-3*T**2-0.788955E-6*T**3\n +18075200*T**(-1); 3458 Y\n 346325.888-1211.371859*T+140.8316548*T*LN(T)-33.764567E-3*T**2\n +1.053726E-6*T**3-134548866*T**(-1); 5000 Y\n -78564.296+346.997842*T-49.519*T*LN(T); 6000 N !\n\n FUNCTION GLIQRE 298.15 16125.604+122.076209*T-24.348*T*LN(T)\n -2.53505E-3*T**2+0.192818E-6*T**3+32915*T**(-1); 1200 Y\n 8044.885+188.322047*T-33.586*T*LN(T)+2.24565E-3*T**2-0.281835E-6*T**3\n +1376270*T**(-1); 2000 Y\n 568842.665-2527.838455*T+314.1788975*T*LN(T)-89.39817E-3*T**2\n +3.92854E-6*T**3-163100987*T**(-1); 3458 Y\n -39044.888+335.723691*T-49.519*T*LN(T); 6000 N !\n\n FUNCTION GBCCRE 298.15 17000-3.7*T+GHSERRE; 6000 N !\n \n FUNCTION GFCCRE 298.15 11000-1.5*T+GHSERRE; 6000 N !",
        "element": " ELEMENT RE   HCP_A3                    1.8621E+02  5.3555E+03  3.6526E+01 !\n",
        "function": "PARAMETER G(HCP_A3,RE:VA;0) 298.15 GHSERRE; 6000 N !\n\n$ Data from John Arblaster, To be published, CALPHAD, 1996, 20(3)\n PARAMETER G(LIQUID,RE;0) 298.15 GLIQRE; 6000 N !\n\n PARAMETER G(BCC_A2,RE:VA;0) 298.15 GBCCRE; 6000 N !\n \n PARAMETER G(FCC_A1,RE:VA;0) 298.15 GFCCRE; 6000 N !"
    },
    "Rh": {
        "data": "FUNCTION GHSERRH  298.15\n -7848.828+132.020923*T-24.0178336*T*LN(T)-3.424186E-3*T**2-0.168032E-6*T**3\n +55846*T**(-1);  1200.00 Y\n -28367.852+305.771019*T-48.3766632*T*LN(T)+9.66345E-3*T**2-1.512774E-6*T**3\n +3348162*T**(-1);  2237.00 Y\n -6237470.481+30151.634226*T-3874.2105805*T*LN(T)+1049.213607E-3*T**2\n -53.978814E-6*T**3+1880362184*T**(-1);  2450.00 Y\n -44863.489+344.889895*T-50.58456*T*LN(T);  2500.00 N !\n \n FUNCTION GBCCRH 298.15 19000-4.7*T+GHSERRH; 2500 N !\n \n FUNCTION GHCPRH 298.15 3000-0.5*T+GHSERRH; 2500 N !\n \n FUNCTION GLIQRH   298.15\n 11244.082+125.099593*T-24.0178336*T*LN(T)-3.424186E-3*T**2-0.168032E-6*T**3\n +55846*T**(-1);   700.00 Y\n 35898.508-147.926418*T+15.6492377*T*LN(T)-28.665357E-3*T**2+2.100572E-6*T**3\n -2638940*T**(-1);  2237.00 Y\n -18208.54+332.974832*T-50.58456*T*LN(T);  2500.00 N !",
        "element": " ELEMENT RH   FCC_A1                    1.0291E+02  4.9204E+03  3.1505E+01 !\n",
        "function": "PARAMETER G(FCC_A1,RH:VA;0) 298.15 GHSERRH; 2500 N !\n \n PARAMETER G(BCC_A2,RH:VA;0) 298.15 GBCCRH; 2500 N !\n \n PARAMETER G(HCP_A3,RH:VA;0) 298.15 GHCPRH; 2500 N !\n \n PARAMETER G(LIQUID,RH;0) 298.15 GLIQRH; 2500 N !"
    },
    "Ru": {
        "data": "FUNCTION GHSERRU  298.15\n -7561.873+127.866233*T-22.9143287*T*LN(T)-4.062566E-3*T**2+0.17641E-6*T**3\n +56377*T**(-1);  1500.00 Y\n -59448.103+489.516214*T-72.3241219*T*LN(T)+18.726245E-3*T**2-1.952433E-6*T**3\n +11063885*T**(-1);  2607.00 Y\n -38588773.031+168610.517401*T-21329.7050475*T*LN(T)+5221.638997E-3*T**2\n -240.245985E-6*T**3+1308.2992629E7*T**(-1);  2740.00 Y\n -55768.304+364.482314*T-51.8816*T*LN(T);  4500.00 N !\n \n FUNCTION GBCCRU 298.15 21500-5.05*T+GHSERRU; 4500 N !\n \n FUNCTION GFCCRU 298.15 12500-2.4*T+GHSERRU; 4500 N !\n \n FUNCTION GLIQRU   298.15\n 19918.743+119.467485*T-22.9143287*T*LN(T)-4.062566E-3*T**2+0.17641E-6*T**3\n +56377*T**(-1);   800.00 Y\n 50827.232-179.818561*T+19.539341*T*LN(T)-26.524167E-3*T**2+1.667839E-6*T**3\n -3861125*T**(-1);  2607.00 Y\n -17161.807+349.673561*T-51.8816*T*LN(T);  4500.00 N !",
        "element": " ELEMENT RU   HCP_A3                    1.0107E+02  4.6024E+03  2.8535E+01 !\n",
        "function": "PARAMETER G(HCP_A3,RU:VA;0) 298.15 GHSERRU; 4500 N !\n \n$ Parameter revised 22/5/2000 to make mpt of BCC_A2 about 1600 K\n$ PARAMETER G(BCC_A2,RU:VA;0) 298.15 GHSERRU+21500-5.05*T; 4500 N !\n PARAMETER G(BCC_A2,RU:VA;0) 298.15 GBCCRU; 4500 N !\n \n PARAMETER G(FCC_A1,RU:VA;0) 298.15 GFCCRU; 4500 N !\n \n PARAMETER G(LIQUID,RU;0) 298.15 GLIQRU; 4500 N !"
    },
    "Sb": {
        "data": "FUNCTION GHSERSB  298.15\n -9242.858+156.154689*T-30.5130752*T*LN(T)+7.748768E-3*T**2-3.003415E-6*T**3\n +100625*T**(-1);   903.78 Y\n -11738.83+169.485872*T-31.38*T*LN(T)+1616.849E24*T**(-9);  2000.00 N !\n \n FUNCTION GLIQSB 298.15 19822.328-21.923164*T-174.847E-22*T**7+GHSERSB; 903.78 Y\n 8175.359+147.455986*T-31.38*T*LN(T);  2000.00 N !\n \n FUNCTION GFCCSB 298.15 19874-13.7*T+GHSERSB; 2000 N !\n \n FUNCTION GBCCSB 298.15 19874-15.1*T+GHSERSB; 2000 N !\n \n FUNCTION GHCPSB 298.15 19874-13*T+GHSERSB; 2000 N !",
        "element": " ELEMENT SB   RHOMBOHEDRAL_A7           1.2175E+02  5.8702E+03  4.5522E+01 !\n",
