Repository: Pravanop/Phase_Field_Prediction_Visualization

# Phase_Field_Prediction_Visualization
A Streamlit/Python based web-interface to predict and visualize complex alloy phase diagrams, including intermetallic and solid solution stability

File: external/Rapid_Phase_Field_Prediction/input/Empirical_database/sgte.json (part 1 of 3)
{
    "AG": {
        "GHSERAG": "FUNCTION GHSERAG 298.15 0.0; 4000 N !\n",
        "GBCCAG": "FUNCTION GBCCAG 298.150000000000 GHSERAG + 12011.0/T**1.0 + 23.8463314*T**1.0*log(T) - 119.252013*T**1.0 + 0.001790585*T**2.0 + 3.98587e-7*T**3.0 + 10609.512; 1234.93000000000 Y \nGHSERAG - 1.411773e+29/T**9.0 + 33.472*T**1.0*log(T) - 191.316404*T**1.0 + 18495.252; 3000.00000000000 N !\n",
        "GHCPAG": "FUNCTION GHCPAG 298.150000000000 GHSERAG + 12011.0/T**1.0 + 23.8463314*T**1.0*log(T) - 117.902013*T**1.0 + 0.001790585*T**2.0 + 3.98587e-7*T**3.0 + 7509.512; 1234.93000000000 Y \nGHSERAG - 1.411773e+29/T**9.0 + 33.472*T**1.0*log(T) - 189.966404*T**1.0 + 15395.252; 3000.00000000000 N !\n",
        "GLIQAG": "FUNCTION GLIQAG 298.150000000000 GHSERAG + 12011.0/T**1.0 + 23.8463314*T**1.0*log(T) - 127.093033*T**1.0 + 0.001790585*T**2.0 + 3.98587e-7*T**3.0 - 1.033905e-20*T**7.0 + 18234.588; 1234.93000000000 Y \n-1.411773e+29/T**9.0 - 9.301748*T**1.0 + 11508.141; 3000.00000000000 N !\n"
    },
    "AL": {
        "GHSERAL": "FUNCTION GHSERAL 298.15 0.0; 4000 N !\n",
        "GBCCAL": "FUNCTION GBCCAL 298.150000000000 GHSERAL - 74092.0/T**1.0 + 24.3671976*T**1.0*log(T) - 141.906038*T**1.0 + 0.001884662*T**2.0 + 8.77664e-7*T**3.0 + 18059.15; 700.000000000000 Y \nGHSERAL - 74092.0/T**1.0 + 38.5844296*T**1.0*log(T) - 227.861446*T**1.0 - 0.018531982*T**2.0 + 5.764227e-6*T**3.0 + 21359.24; 933.473000000000 Y \nGHSERAL + 1.230622e+28/T**9.0 + 31.748192*T**1.0*log(T) - 193.497136*T**1.0 + 21361.361; 2900.00000000000 N !\n",
        "GHCPAL": "FUNCTION GHCPAL 298.150000000000 GHSERAL - 74092.0/T**1.0 + 24.3671976*T**1.0*log(T) - 138.893038*T**1.0 + 0.001884662*T**2.0 + 8.77664e-7*T**3.0 + 13457.15; 700.000000000000 Y \nGHSERAL - 74092.0/T**1.0 + 38.5844296*T**1.0*log(T) - 224.848446*T**1.0 - 0.018531982*T**2.0 + 5.764227e-6*T**3.0 + 16757.24; 933.473000000000 Y \nGHSERAL + 1.230622e+28/T**9.0 + 31.748192*T**1.0*log(T) - 190.484136*T**1.0 + 16759.361; 2900.00000000000 N !\n",
        "GLIQAL": "FUNCTION GLIQAL 298.150000000000 GHSERAL - 74092.0/T**1.0 + 24.3671976*T**1.0*log(T) - 148.934888*T**1.0 + 0.001884662*T**2.0 + 8.77664e-7*T**3.0 + 7.9337e-20*T**7.0 + 18981.195; 700.000000000000 Y \nGHSERAL - 74092.0/T**1.0 + 38.5844296*T**1.0*log(T) - 234.890296*T**1.0 - 0.018531982*T**2.0 + 5.764227e-6*T**3.0 + 7.9337e-20*T**7.0 + 22281.285; 933.473000000000 Y \n1.230622e+28/T**9.0 - 11.253927*T**1.0 + 10482.37; 2900.00000000000 N !\n"
    },
    "AM": {
        "GHSERAM": "FUNCTION GHSERAM 298.15 0.0; 4000 N !\n",
        "GBCCAM": "FUNCTION GBCCAM 298.150000000000 -4.53133099999999*T + 4.99999999997031e-8*T**2.0 + 4.99999999992626e-12*T**3.0 + 5973.805; 999.000000000000 Y \n2317619.0/T**1.0 + 5.3036*T**1.0*log(T) - 25.714535*T**1.0 - 0.01346755*T**2.0 + 2.832155e-6*T**3.0 - 1161.131; 1329.00000000000 Y \n2287195.0/T**1.0 + 25.9568*T**1.0*log(T) - 177.176119*T**1.0 - 0.0190671*T**2.0 + 2.291117e-6*T**3.0 + 13902.606; 1339.00000000000 Y \n2.09200000000001*T*log(T) - 21.506437*T + 8549.051; 1449.00000000000 Y \n-17379450.0/T**1.0 + 75.253*T**1.0*log(T) - 567.501733*T**1.0 - 0.02736485*T**2.0 + 1.801717e-6*T**3.0 + 92055.076; 2183.60000000000 Y \n4777.694 - 3.740241*T; 3000.00000000000 N !\n",
        "GFCCAM": "FUNCTION GFCCAM 298.150000000000 11917.0/T**1.0 - 1.9509*T**1.0*log(T) + 9.558644*T**1.0 + 0.00265261*T**2.0 - 1.23735e-7*T**3.0 + 1414.302; 1018.00000000000 Y \n-230011.0/T**1.0 + 1.7462*T**1.0*log(T) - 15.845616*T**1.0 + 0.00018155*T**2.0 + 1.65805e-7*T**3.0 + 3703.348; 1329.00000000000 Y \n-260435.0/T**1.0 + 22.3994*T**1.0*log(T) - 167.3072*T**1.0 - 0.005418*T**2.0 - 3.75233e-7*T**3.0 + 18767.085; 1548.70000000000 Y \n0.246537999999987*T - 476.655000000002; 3000.00000000000 N !\n",
        "GLIQAM": "FUNCTION GLIQAM 298.150000000000 GHSERAM + 30424.0/T**1.0 + 21.1868*T**1.0*log(T) - 103.766185*T**1.0 + 0.00559955*T**2.0 + 5.41038e-7*T**3.0 + 26549.901; 1329.00000000000 Y \nGHSERAM + 41.84*T*log(T) - 255.227769*T + 41613.638; 3000.00000000000 N !\n"
    },
    "AS": {
        "GHSERAS": "FUNCTION GHSERAS 298.15 0.0; 4000 N !\n",
        "GBCCAS": "FUNCTION GBCCAS 298.150000000000 GHSERAS - 11600.0/T**1.0 + 23.3144*T**1.0*log(T) - 138.311069*T**1.0 + 0.00271613*T**2.0 + 32144.447; 1090.00000000000 Y \nGHSERAS + 29.216037*T*log(T) - 179.557433*T + 35328.913; 1200.00000000000 N !\n",
        "GFCCAS": "FUNCTION GFCCAS 298.150000000000 GHSERAS - 11600.0/T**1.0 + 23.3144*T**1.0*log(T) - 136.951069*T**1.0 + 0.00271613*T**2.0 + 32144.447; 1090.00000000000 Y \nGHSERAS + 29.216037*T*log(T) - 178.197433*T + 35328.913; 1200.00000000000 N !\n",
        "GHCPAS": "FUNCTION GHCPAS 298.150000000000 GHSERAS - 11600.0/T**1.0 + 23.3144*T**1.0*log(T) - 136.211069*T**1.0 + 0.00271613*T**2.0 + 32144.447; 1090.00000000000 Y \nGHSERAS + 29.216037*T*log(T) - 177.457433*T + 35328.913; 1200.00000000000 N !\n",
        "GLIQAS": "FUNCTION GLIQAS 298.150000000000 GHSERAS - 11600.0/T**1.0 + 23.3144*T**1.0*log(T) - 144.635748*T**1.0 + 0.00271613*T**2.0 + 31713.347; 1090.00000000000 Y \nGHSERAS + 29.216037*T*log(T) - 185.882112*T + 34897.813; 1200.00000000000 N !\n"
    },
    "AU": {
        "GHSERAU": "FUNCTION GHSERAU 298.15 0.0; 4000 N !\n",
        "GBCCAU": "FUNCTION GBCCAU 298.150000000000 GHSERAU + 25097.0/T**1.0 + 22.75455*T**1.0*log(T) - 107.930098*T**1.0 + 0.00385924*T**2.0 - 3.79625e-7*T**3.0 + 11188.856; 929.400000000000 Y \nGHSERAU - 10637210.0/T**1.0 + 155.7067449*T**1.0*log(T) - 1022.79543*T**1.0 - 0.08756015*T**2.0 + 1.1518713e-5*T**3.0 + 97836.481; 1337.33000000000 Y \nGHSERAU + 67999832.0/T**1.0 - 263.2522592*T**1.0*log(T) + 2015.278254*T**1.0 + 0.118216828*T**2.0 - 8.923844e-6*T**3.0 - 309817.829; 1735.80000000000 Y \nGHSERAU + 30.9616*T*log(T) - 166.372524*T + 16383.783; 3200.00000000000 N !\n",
        "GHCPAU": "FUNCTION GHCPAU 298.150000000000 GHSERAU + 25097.0/T**1.0 + 22.75455*T**1.0*log(T) - 105.230098*T**1.0 + 0.00385924*T**2.0 - 3.79625e-7*T**3.0 + 7179.606; 929.400000000000 Y \nGHSERAU - 10637210.0/T**1.0 + 155.7067449*T**1.0*log(T) - 1020.09543*T**1.0 - 0.08756015*T**2.0 + 1.1518713e-5*T**3.0 + 93827.231; 1337.33000000000 Y \nGHSERAU + 67999832.0/T**1.0 - 263.2522592*T**1.0*log(T) + 2017.978254*T**1.0 + 0.118216828*T**2.0 - 8.923844e-6*T**3.0 - 313827.079; 1735.80000000000 Y \nGHSERAU + 30.9616*T*log(T) - 163.672524*T + 12374.533; 3200.00000000000 N !\n",
        "GLIQAU": "FUNCTION GLIQAU 298.150000000000 GHSERAU + 25097.0/T**1.0 + 22.75455*T**1.0*log(T) - 116.215964*T**1.0 + 0.00385924*T**2.0 - 3.79625e-7*T**3.0 + 19490.856; 929.400000000000 Y \nGHSERAU - 10637210.0/T**1.0 + 155.7067449*T**1.0*log(T) - 1031.081296*T**1.0 - 0.08756015*T**2.0 + 1.1518713e-5*T**3.0 + 106138.481; 1337.33000000000 Y \nGHSERAU + 67999832.0/T**1.0 - 263.2522592*T**1.0*log(T) + 2006.992388*T**1.0 + 0.118216828*T**2.0 - 8.923844e-6*T**3.0 - 301515.829; 1735.80000000000 Y \nGHSERAU + 30.9616*T*log(T) - 174.65839*T + 24685.783; 3200.00000000000 N !\n"
    },
    "B": {
        "GHSERB": "FUNCTION GHSERB 298.15 0.0; 4000 N !\n",
        "GBCCB": "FUNCTION GBCCB 298.150000000000 GHSERB - 370843.0/T**1.0 + 15.6641*T**1.0*log(T) - 119.328864*T**1.0 + 0.006864515*T**2.0 - 6.18878e-7*T**3.0 + 51249.284; 1100.00000000000 Y \nGHSERB - 1748270.0/T**1.0 + 26.6047*T**1.0*log(T) - 197.018744*T**1.0 + 0.00079809*T**2.0 + 2.556e-8*T**3.0 + 60163.474; 2348.00000000000 Y \nGHSERB - 11205883.0/T**1.0 + 31.5957527*T**1.0*log(T) - 243.553244*T**1.0 + 0.00159488*T**2.0 - 1.34719e-7*T**3.0 + 80181.582; 3000.00000000000 Y \n31.4*T*log(T) - 222.396264*T + 21530.653; 6000.00000000000 N !\n",
        "GFCCB": "FUNCTION GFCCB 298.150000000000 GHSERB - 370843.0/T**1.0 + 15.6641*T**1.0*log(T) - 119.328864*T**1.0 + 0.006864515*T**2.0 - 6.18878e-7*T**3.0 + 51249.284; 1100.00000000000 Y \nGHSERB - 1748270.0/T**1.0 + 26.6047*T**1.0*log(T) - 197.018744*T**1.0 + 0.00079809*T**2.0 + 2.556e-8*T**3.0 + 60163.474; 2348.00000000000 Y \nGHSERB - 11205883.0/T**1.0 + 31.5957527*T**1.0*log(T) - 243.553244*T**1.0 + 0.00159488*T**2.0 - 1.34719e-7*T**3.0 + 80181.582; 3000.00000000000 Y \nGHSERB + 31.4*T*log(T) - 234.613264*T + 65044.653; 6000.00000000000 N !\n",
        "GHCPB": "FUNCTION GHCPB 298.150000000000 GHSERB - 370843.0/T**1.0 + 15.6641*T**1.0*log(T) - 116.817864*T**1.0 + 0.006864515*T**2.0 - 6.18878e-7*T**3.0 + 57943.284; 1100.00000000000 Y \nGHSERB - 1748270.0/T**1.0 + 26.6047*T**1.0*log(T) - 194.507744*T**1.0 + 0.00079809*T**2.0 + 2.556e-8*T**3.0 + 66857.474; 2348.00000000000 Y \nGHSERB - 11205883.0/T**1.0 + 31.5957527*T**1.0*log(T) - 241.042244*T**1.0 + 0.00159488*T**2.0 - 1.34719e-7*T**3.0 + 86875.582; 3000.00000000000 Y \nGHSERB + 31.4*T*log(T) - 232.102264*T + 71738.653; 6000.00000000000 N !\n",
        "GLIQB": "FUNCTION GLIQB 298.150000000000 48458.559 - 20.268025*T; 500.000000000000 Y \n-35359.0/T**1.0 + 0.6813237*T**1.0*log(T) - 25.010142*T**1.0 - 0.000231154*T**2.0 - 1.11531e-7*T**3.0 + 48854.987; 1100.00000000000 Y \n-1412786.0/T**1.0 + 11.6219237*T**1.0*log(T) - 102.700022*T**1.0 - 0.006297579*T**2.0 + 5.32907e-7*T**3.0 + 57769.177; 2348.00000000000 Y \n-11205883.0/T**1.0 + 0.1957527*T**1.0*log(T) - 30.388934*T**1.0 + 0.00159488*T**2.0 - 1.34719e-7*T**3.0 + 65509.594; 3000.00000000000 Y \n50372.665 - 21.448954*T; 6000.00000000000 N !\n"
    },
    "BA": {
        "GHSERBA": "FUNCTION GHSERBA 298.15 0.0; 4000 N !\n",
        "GFCCBA": "FUNCTION GFCCBA 298.150000000000 GHSERBA - 705880.0/T**1.0 + 42.889*T**1.0*log(T) - 233.18606*T**1.0 + 0.0018314*T**2.0 + 9.5e-11*T**3.0 + 19485.226; 1000.00000000000 Y \nGHSERBA - 8220192.0/T**1.0 + 94.2824199*T**1.0*log(T) - 607.588389*T**1.0 - 0.019504772*T**2.0 + 1.051353e-6*T**3.0 + 66673.614; 2995.00000000000 Y \nGHSERBA + 32.2*T*log(T) - 136.180042*T - 6283.889; 4000.00000000000 N !\n",
        "GHCPBA": "FUNCTION GHCPBA 298.150000000000 GHSERBA - 705880.0/T**1.0 + 42.889*T**1.0*log(T) - 232.48606*T**1.0 + 0.0018314*T**2.0 + 9.5e-11*T**3.0 + 19685.226; 1000.00000000000 Y \nGHSERBA - 8220192.0/T**1.0 + 94.2824199*T**1.0*log(T) - 606.888389*T**1.0 - 0.019504772*T**2.0 + 1.051353e-6*T**3.0 + 66873.614; 2995.00000000000 Y \nGHSERBA + 32.2*T*log(T) - 135.480042*T - 6083.889; 4000.00000000000 N !\n",
        "GLIQBA": "FUNCTION GLIQBA 298.150000000000 17136.0/T**1.0 - 0.6071089*T**1.0*log(T) - 4.24591699999999*T**1.0 - 0.000515016*T**2.0 + 9.91318e-7*T**3.0 + 7946.238; 1000.00000000000 Y \n-8220557.0/T**1.0 + 49.1794199*T**1.0*log(T) - 372.691969*T**1.0 - 0.017350772*T**2.0 + 1.05138e-6*T**3.0 + 57492.521; 2995.00000000000 Y \n3856.393 - 4.56804200000002*T; 4000.00000000000 N !\n"
    },
    "BE": {
        "GHSERBE": "FUNCTION GHSERBE 298.15 0.0; 4000 N !\n",
        "GBCCBE": "FUNCTION GBCCBE 298.150000000000 -51381.0/T**1.0 + 4.0312159*T**1.0*log(T) - 28.148507*T**1.0 - 0.005825337*T**2.0 + 1.12184e-6*T**3.0 + 7477.594; 1527.00000000000 Y \n-27251743.0/T**1.0 + 73.9842999*T**1.0*log(T) - 575.994155*T**1.0 - 0.021078651*T**2.0 + 1.119065e-6*T**3.0 + 114335.48; 1560.00000000000 Y \n-28502590.0/T**1.0 + 76.201923*T**1.0*log(T) - 594.274122*T**1.0 - 0.02118228*T**2.0 + 1.059734e-6*T**3.0 + 118695.885; 3000.00000000000 N !\n",
        "GFCCBE": "FUNCTION GFCCBE 298.150000000000 GHSERBE - 293690.0/T**1.0 + 21.204*T**1.0*log(T) - 138.645219*T**1.0 + 0.00284715*T**2.0 + 1.60413e-7*T**3.0 + 14902.651; 1527.00000000000 Y \nGHSERBE - 27251743.0/T**1.0 + 103.9842999*T**1.0*log(T) - 773.490844*T**1.0 - 0.021078651*T**2.0 + 1.119065e-6*T**3.0 + 127654.858; 3000.00000000000 N !\n",
        "GLIQBE": "FUNCTION GLIQBE 298.150000000000 -12646.0/T**1.0 + 1.1542962*T**1.0*log(T) - 17.197431*T**1.0 - 0.001974197*T**2.0 + 5.76371e-7*T**3.0 + 16065.489; 1527.00000000000 Y \n-26970699.0/T**1.0 + 83.9345961*T**1.0*log(T) - 652.043056*T**1.0 - 0.025899998*T**2.0 + 1.535023e-6*T**3.0 + 128817.696; 1560.00000000000 Y \n-27235823.0/T**1.0 + 78.4982999*T**1.0*log(T) - 615.444703*T**1.0 - 0.022135851*T**2.0 + 1.117948e-6*T**3.0 + 126670.571; 3000.00000000000 N !\n"
    },
    "BI": {
        "GHSERBI": "FUNCTION GHSERBI 298.15 0.0; 4000 N !\n",
        "GBCCBI": "FUNCTION GBCCBI 298.150000000000 GHSERBI + 28.4096529*T*log(T) - 142.318925*T - 0.012338888*T**2.0 + 8.381598e-6*T**3.0 + 19114.776; 544.550000000000 Y \n1.0*GHSERBI - 1.66309e+25/T**9.0 + 3544705.0/T**1.0 - 49.678*T**1.0*log(T) + 365.705174*T**1.0 + 0.0730245*T**2.0 - 1.3052833e-5*T**3.0 - 17996.369; 800.000000000000 Y \n1.0*GHSERBI - 1.66309e+25/T**9.0 - 5175.0/T**1.0 + 36.041*T**1.0*log(T) - 196.855328*T**1.0 - 0.0074641*T**2.0 + 1.05047e-6*T**3.0 + 22382.609; 1200.00000000000 Y \nGHSERBI - 1.66309e+25/T**9.0 + 27.196*T**1.0*log(T) - 138.670814*T**1.0 + 18877.864; 3000.00000000000 N !\n",
        "GFCCBI": "FUNCTION GFCCBI 298.150000000000 GHSERBI + 28.4096529*T*log(T) - 140.918925*T - 0.012338888*T**2.0 + 8.381598e-6*T**3.0 + 17717.776; 544.550000000000 Y \n1.0*GHSERBI - 1.66309e+25/T**9.0 + 3544705.0/T**1.0 - 49.678*T**1.0*log(T) + 367.105174*T**1.0 + 0.0730245*T**2.0 - 1.3052833e-5*T**3.0 - 19393.369; 800.000000000000 Y \n1.0*GHSERBI - 1.66309e+25/T**9.0 - 5175.0/T**1.0 + 36.041*T**1.0*log(T) - 195.455328*T**1.0 - 0.0074641*T**2.0 + 1.05047e-6*T**3.0 + 20985.609; 1200.00000000000 Y \nGHSERBI - 1.66309e+25/T**9.0 + 27.196*T**1.0*log(T) - 137.270814*T**1.0 + 17480.864; 3000.00000000000 N !\n",
        "GHCPBI": "FUNCTION GHCPBI 298.150000000000 GHSERBI + 28.4096529*T*log(T) - 140.218925*T - 0.012338888*T**2.0 + 8.381598e-6*T**3.0 + 17717.776; 544.550000000000 Y \n1.0*GHSERBI - 1.66309e+25/T**9.0 + 3544705.0/T**1.0 - 49.678*T**1.0*log(T) + 367.805174*T**1.0 + 0.0730245*T**2.0 - 1.3052833e-5*T**3.0 - 19393.369; 800.000000000000 Y \n1.0*GHSERBI - 1.66309e+25/T**9.0 - 5175.0/T**1.0 + 36.041*T**1.0*log(T) - 194.755328*T**1.0 - 0.0074641*T**2.0 + 1.05047e-6*T**3.0 + 20985.609; 1200.00000000000 Y \nGHSERBI - 1.66309e+25/T**9.0 + 27.196*T**1.0*log(T) - 136.570814*T**1.0 + 17480.864; 3000.00000000000 N !\n",
        "GLIQBI": "FUNCTION GLIQBI 298.150000000000 GHSERBI + 28.4096529*T*log(T) - 149.055324*T - 0.012338888*T**2.0 + 8.381598e-6*T**3.0 - 5.9608e-19*T**7.0 + 19063.793; 544.550000000000 Y \n-1.66309e+25/T**9.0 - 20.810478*T**1.0 + 11336.298; 800.000000000000 Y \n-1.66309e+25/T**9.0 - 20.810478*T**1.0 + 11336.298; 1200.00000000000 Y \n-1.66309e+25/T**9.0 - 20.810478*T**1.0 + 11336.298; 3000.00000000000 N !\n"
    },
    "C": {
        "GHSERC": "FUNCTION GHSERC 298.15 0.0; 4000 N !\n",
        "GLIQC": "FUNCTION GLIQC 298.150000000000 1.0*GHSERC - 12000000000.0/T**3.0 + 264300000.0/T**2.0 - 2562600.0/T**1.0 + 24.3*T**1.0*log(T) - 195.36*T**1.0 + 0.0004723*T**2.0 + 134737.441; 6000.00000000000 N !\n"
    },
    "CA": {
        "GHSERCA": "FUNCTION GHSERCA 298.15 0.0; 4000 N !\n",
        "GBCCCA": "FUNCTION GBCCCA 298.150000000000 194152.0/T**1.0 - 11.9403*T**1.0*log(T) + 70.175889*T**1.0 + 0.01833715*T**2.0 - 4.500217e-6*T**3.0 - 2065.79; 716.000000000000 Y \n-389426.0/T**1.0 + 10.0378*T**1.0*log(T) - 70.794572*T**1.0 - 0.00508755*T**2.0 + 6595.537; 1115.00000000000 Y \n7108231.0/T**1.0 - 29.5804512*T**1.0*log(T) + 223.56698*T**1.0 + 0.008809313*T**2.0 - 4.60279e-7*T**3.0 - 35026.668; 3000.00000000000 Y \n4024.75 - 3.20689300000001*T; 3001.00000000000 N !\n",
        "GHCPCA": "FUNCTION GHCPCA 298.150000000000 GHSERCA + 133574.0/T**1.0 + 16.3138*T**1.0*log(T) - 72.094266*T**1.0 + 0.01110455*T**2.0 + 5455.062; 1115.00000000000 Y \nGHSERCA - 18245540.0/T**1.0 + 114.2922467*T**1.0*log(T) - 799.282066*T**1.0 - 0.023733814*T**2.0 + 1.2438e-6*T**3.0 + 107804.428; 3000.00000000000 Y \nGHSERCA + 35.0*T*log(T) - 191.93995*T + 4203.12; 3001.00000000000 N !\n",
        "GLIQCA": "FUNCTION GLIQCA 298.150000000000 10799.908 - 10.310466*T; 500.000000000000 Y \n-96619.0/T**1.0 + 7.3263213*T**1.0*log(T) - 54.496366*T**1.0 - 0.01156082*T**2.0 + 3.338303e-6*T**3.0 + 12793.918; 1115.00000000000 Y \n-18245540.0/T**1.0 + 79.2922467*T**1.0*log(T) - 611.059766*T**1.0 - 0.023733814*T**2.0 + 1.2438e-6*T**3.0 + 104649.49; 3000.00000000000 Y \n1048.182 - 3.71764999999999*T; 3001.00000000000 N !\n"
    },
    "CD": {
        "GHSERCD": "FUNCTION GHSERCD 298.15 0.0; 4000 N !\n",
        "GBCCCD": "FUNCTION GBCCCD 298.150000000000 GHSERCD + 6966.0/T**1.0 + 22.0442408*T**1.0*log(T) - 99.506198*T**1.0 + 0.006273908*T**2.0 + 8083.469; 594.220000000000 Y \nGHSERCD - 1241290.0/T**1.0 + 45.1611543*T**1.0*log(T) - 256.812233*T**1.0 - 0.008832011*T**2.0 + 8.99604e-7*T**3.0 + 21064.971; 1500.00000000000 Y \nGHSERCD + 29.7064*T*log(T) - 148.20548*T + 10027.489; 1600.00000000000 N !\n",
        "GFCCCD": "FUNCTION GFCCCD 298.150000000000 GHSERCD + 6966.0/T**1.0 + 22.0442408*T**1.0*log(T) - 100.426198*T**1.0 + 0.006273908*T**2.0 + 7975.769; 594.220000000000 Y \nGHSERCD - 1241290.0/T**1.0 + 45.1611543*T**1.0*log(T) - 257.732233*T**1.0 - 0.008832011*T**2.0 + 8.99604e-7*T**3.0 + 20957.271; 1500.00000000000 Y \nGHSERCD + 29.7064*T*log(T) - 149.12548*T + 9919.789; 1600.00000000000 N !\n",
        "GLIQCD": "FUNCTION GLIQCD 298.150000000000 6128.444 - 10.296916*T; 400.000000000000 Y \n-1264849.0/T**1.0 + 75.1756306*T**1.0*log(T) - 470.553067*T**1.0 - 0.108886009*T**2.0 + 2.8899781e-5*T**3.0 + 28800.353; 594.220000000000 Y \n-1241290.0/T**1.0 + 15.4547543*T**1.0*log(T) - 118.561126*T**1.0 - 0.008832011*T**2.0 + 8.99604e-7*T**3.0 + 16812.668; 1500.00000000000 Y \n5775.186 - 9.954373*T; 1600.00000000000 N !\n"
    },
    "CE": {
        "GHSERCE": "FUNCTION GHSERCE 298.15 0.0; 4000 N !\n",
        "GBCCCE": "FUNCTION GBCCCE 298.150000000000 -178186.0/T**1.0 + 14.6358133*T**1.0*log(T) - 89.44523*T**1.0 - 0.022388102*T**2.0 + 5.105072e-6*T**3.0 + 5805.829; 1000.00000000000 Y \n-11531707.0/T**1.0 + 63.7082803*T**1.0*log(T) - 472.010712*T**1.0 - 0.026046487*T**2.0 + 1.930297e-6*T**3.0 + 67577.4; 1072.00000000000 Y \n-11557604.0/T**1.0 + 63.8596811*T**1.0*log(T) - 473.126589*T**1.0 - 0.026103632*T**2.0 + 1.932645e-6*T**3.0 + 67728.131; 2000.00000000000 Y \n-25897.0/T**1.0 + 0.235000800000002*T**1.0*log(T) - 4.03638100000001*T**1.0 - 5.7145e-5*T**2.0 + 2.348e-9*T**3.0 + 2248.264; 4000.00000000000 N !\n",
        "GHCPCE": "FUNCTION GHCPCE 298.150000000000 GHSERCE + 18117.0/T**1.0 + 22.3664*T**1.0*log(T) - 84.23022*T**1.0 + 0.0067103*T**2.0 + 3.20773e-7*T**3.0 + 7460.519; 1000.00000000000 Y \nGHSERCE - 11531707.0/T**1.0 + 101.3224803*T**1.0*log(T) - 659.4604*T**1.0 - 0.026046487*T**2.0 + 1.930297e-6*T**3.0 + 79978.506; 2000.00000000000 Y \nGHSERCE + 37.6978*T*log(T) - 190.370192*T + 14498.639; 4000.00000000000 N !\n",
        "GLIQCE": "FUNCTION GLIQCE 298.150000000000 -180717.0/T**1.0 + 14.8280052*T**1.0*log(T) - 95.654118*T**1.0 - 0.02265377*T**2.0 + 5.148507e-6*T**3.0 + 11278.384; 1000.00000000000 Y \n-11531707.0/T**1.0 + 63.6246803*T**1.0*log(T) - 476.437207*T**1.0 - 0.026046487*T**2.0 + 1.930297e-6*T**3.0 + 72947.901; 2000.00000000000 Y \n7468.034 - 7.34699900000001*T; 4000.00000000000 N !\n"
    },
    "CO": {
        "GHSERCO": "FUNCTION GHSERCO 298.15 0.0; 4000 N !\n",
        "GBCCCO": "FUNCTION GBCCCO 298.150000000000 GHSERCO - 72527.0/T**1.0 + 25.0861*T**1.0*log(T) - 134.07981*T**1.0 + 0.002654739*T**2.0 + 1.7348e-7*T**3.0 + 2627.759; 1768.00000000000 Y \nGHSERCO - 9.3488e+30/T**9.0 + 40.5*T**1.0*log(T) - 253.99754*T**1.0 + 20135.666; 6000.00000000000 N !\n",
        "GFCCCO": "FUNCTION GFCCCO 298.150000000000 GHSERCO - 72527.0/T**1.0 + 25.0861*T**1.0*log(T) - 133.981258*T**1.0 + 0.002654739*T**2.0 + 1.7348e-7*T**3.0 + 117.35; 1768.00000000000 Y \nGHSERCO - 9.3488e+30/T**9.0 + 40.5*T**1.0*log(T) - 253.898988*T**1.0 + 17625.257; 6000.00000000000 N !\n",
        "GLIQCO": "FUNCTION GLIQCO 298.150000000000 GHSERCO - 72527.0/T**1.0 + 25.0861*T**1.0*log(T) - 142.297942*T**1.0 + 0.002654739*T**2.0 + 1.7348e-7*T**3.0 - 2.19801e-21*T**7.0 + 14774.796; 1768.00000000000 Y \n-9.3488e+30/T**9.0 - 9.683796*T**1.0 + 16351.056; 6000.00000000000 N !\n"
    },
    "CR": {
        "GHSERCR": "FUNCTION GHSERCR 298.15 0.0; 4000 N !\n",
        "GFCCCR": "FUNCTION GFCCCR 298.150000000000 GHSERCR - 139250.0/T**1.0 + 26.908*T**1.0*log(T) - 157.317*T**1.0 - 0.00189435*T**2.0 + 1.47721e-6*T**3.0 + 16140.94; 2180.00000000000 Y \nGHSERCR + 2.88526e+32/T**9.0 + 50.0*T**1.0*log(T) - 344.017*T**1.0 + 42153.344; 6000.00000000000 N !\n",
        "GHCPCR": "FUNCTION GHCPCR 298.150000000000 GHSERCR - 139250.0/T**1.0 + 26.908*T**1.0*log(T) - 157.48*T**1.0 - 0.00189435*T**2.0 + 1.47721e-6*T**3.0 + 13294.94; 2180.00000000000 Y \nGHSERCR + 2.88526e+32/T**9.0 + 50.0*T**1.0*log(T) - 344.18*T**1.0 + 39307.344; 6000.00000000000 N !\n",
        "GLIQCR": "FUNCTION GLIQCR 298.150000000000 GHSERCR - 139250.0/T**1.0 + 26.908*T**1.0*log(T) - 168.900225*T**1.0 - 0.00189435*T**2.0 + 1.47721e-6*T**3.0 + 2.37615e-21*T**7.0 + 33196.895; 2180.00000000000 Y \n2.88526e+32/T**9.0 - 8.56368400000002*T**1.0 + 18409.36; 6000.00000000000 N !\n"
    },
    "CS": {
        "GHSERCS": "FUNCTION GHSERCS 298.15 0.0; 4000 N !\n",
        "GFCCCS": "FUNCTION GFCCCS 200.000000000000 GHSERCS - 245245.0/T**1.0 + 90.5212584*T**1.0*log(T) - 435.599787*T**1.0 - 0.2029422*T**2.0 + 0.000127907669*T**3.0 + 17873.82; 301.590000000000 Y \n1.0*GHSERCS - 7.8016e+21/T**9.0 - 181528.0/T**1.0 + 46.7273304*T**1.0*log(T) - 217.389955*T**1.0 - 0.02043269*T**2.0 + 4.074846e-6*T**3.0 + 14053.817; 2000.00000000000 N !\n",
        "GHCPCS": "FUNCTION GHCPCS 200.000000000000 GHSERCS - 245245.0/T**1.0 + 90.5212584*T**1.0*log(T) - 434.899787*T**1.0 - 0.2029422*T**2.0 + 0.000127907669*T**3.0 + 17873.82; 301.590000000000 Y \n1.0*GHSERCS - 7.8016e+21/T**9.0 - 181528.0/T**1.0 + 46.7273304*T**1.0*log(T) - 216.689955*T**1.0 - 0.02043269*T**2.0 + 4.074846e-6*T**3.0 + 14053.817; 2000.00000000000 N !\n",
        "GLIQCS": "FUNCTION GLIQCS 200.000000000000 GHSERCS - 245245.0/T**1.0 + 90.5212584*T**1.0*log(T) - 443.830822*T**1.0 - 0.2029422*T**2.0 + 0.000127907669*T**3.0 - 3.56867e-18*T**7.0 + 19464.961; 301.590000000000 Y \n-7.8016e+21/T**9.0 - 6.96111099999999*T**1.0 + 2099.779; 2000.00000000000 N !\n"
    },
    "CU": {
        "GHSERCU": "FUNCTION GHSERCU 298.15 0.0; 4000 N !\n",
        "GBCCCU": "FUNCTION GBCCCU 298.150000000000 GHSERCU - 52478.0/T**1.0 + 24.112392*T**1.0*log(T) - 131.740235*T**1.0 + 0.00265684*T**2.0 - 1.29223e-7*T**3.0 + 11787.458; 1357.77000000000 Y \nGHSERCU - 3.64167e+29/T**9.0 + 31.38*T**1.0*log(T) - 185.058828*T**1.0 + 17559.026; 3200.00000000000 N !\n",
        "GHCPCU": "FUNCTION GHCPCU 298.150000000000 GHSERCU - 52478.0/T**1.0 + 24.112392*T**1.0*log(T) - 130.285235*T**1.0 + 0.00265684*T**2.0 - 1.29223e-7*T**3.0 + 8370.458; 1357.77000000000 Y \nGHSERCU - 3.64167e+29/T**9.0 + 31.38*T**1.0*log(T) - 183.603828*T**1.0 + 14142.026; 3200.00000000000 N !\n",
        "GLIQCU": "FUNCTION GLIQCU 298.150000000000 GHSERCU - 52478.0/T**1.0 + 24.112392*T**1.0*log(T) - 139.997139*T**1.0 + 0.00265684*T**2.0 - 1.29223e-7*T**3.0 - 5.8489e-21*T**7.0 + 20735.193; 1357.77000000000 Y \n-3.64167e+29/T**9.0 - 9.92234400000001*T**1.0 + 13495.481; 3200.00000000000 N !\n"
    },
    "DY": {
        "GHSERDY": "FUNCTION GHSERDY 298.15 0.0; 4000 N !\n",
        "GBCCDY": "FUNCTION GBCCDY 100.000000000000 1508.1802 - 0.566616181000001*T; 1000.00000000000 Y \n-48652656.517362/T**1.0 + 435.3437539*T**1.0*log(T) - 3082.058784*T**1.0 - 0.2407331281*T**2.0 + 2.390463586e-5*T**3.0 + 341233.39; 1654.15000000000 Y \n-109616238.0/T**1.0 + 221.915952*T**1.0*log(T) - 1740.731869*T**1.0 - 0.0578301681*T**2.0 + 2.76169148e-6*T**3.0 + 370972.5761; 1685.15000000000 Y \n-107839648.68/T**1.0 + 216.8428349*T**1.0*log(T) - 1701.823432*T**1.0 - 0.0563047008*T**2.0 + 2.684254364e-6*T**3.0 + 363905.8744; 3000.00000000000 N !\n",
        "GLIQDY": "FUNCTION GLIQDY 100.000000000000 13196.6185 - 7.5443643*T; 1000.00000000000 Y \n-43071677.517362/T**1.0 + 385.1309139*T**1.0*log(T) - 2733.799074*T**1.0 - 0.2128442051*T**2.0 + 2.111680826e-5*T**3.0 + 313860.299; 1654.15000000000 Y \n-152687915.5/T**1.0 + 613.42653*T**1.0*log(T) - 4551.92764*T**1.0 - 0.2539833931*T**2.0 + 2.038147138e-5*T**3.0 + 704808.342; 1685.15000000000 Y \n-109616238.0/T**1.0 + 222.208852*T**1.0*log(T) - 1749.936486*T**1.0 - 0.0578301681*T**2.0 + 2.76169148e-6*T**3.0 + 382816.6366; 3000.00000000000 N !\n"
    },
    "ER": {
        "GHSERER": "FUNCTION GHSERER 298.15 0.0; 4000 N !\n",
        "GBCCER": "FUNCTION GBCCER 298.150000000000 GHSERER - 9581.0/T**1.0 + 28.3846744*T**1.0*log(T) - 119.193317*T**1.0 - 0.000995792*T**2.0 + 9.52557e-7*T**3.0 + 13089.136; 1802.00000000000 Y \nGHSERER - 123973199.0/T**1.0 + 298.1351305*T**1.0*log(T) - 2235.596469*T**1.0 - 0.065950553*T**2.0 + 3.041405e-6*T**3.0 + 450288.206; 3200.00000000000 N !\n",
        "GLIQER": "FUNCTION GLIQER 298.150000000000 19382.102 - 10.241846*T; 500.000000000000 Y \n-537703.0/T**1.0 + 16.3084968*T**1.0*log(T) - 116.3434*T**1.0 - 0.015410479*T**2.0 + 2.269074e-6*T**3.0 + 26401.814; 1802.00000000000 Y \n-123973199.0/T**1.0 + 259.4331305*T**1.0*log(T) - 2045.479092*T**1.0 - 0.065950553*T**2.0 + 3.041405e-6*T**3.0 + 446435.337; 3200.00000000000 N !\n"
    },
    "EU": {
        "GHSEREU": "FUNCTION GHSEREU 298.15 0.0; 4000 N !\n",
        "GLIQEU": "FUNCTION GLIQEU 298.150000000000 8382.505 - 7.17521500000001*T; 400.000000000000 Y \n-749625.0/T**1.0 + 37.192045*T**1.0*log(T) - 239.524938*T**1.0 - 0.046128568*T**2.0 + 9.459498e-6*T**3.0 + 20837.691; 1095.00000000000 Y \n-48455305.0/T**1.0 + 271.2408609*T**1.0*log(T) - 1999.215789*T**1.0 - 0.114530917*T**2.0 + 8.809866e-6*T**3.0 + 280532.835; 1900.00000000000 Y \n6772.484 - 6.596552*T; 1901.00000000000 N !\n"
    },
    "FE": {
        "GHSERFE": "FUNCTION GHSERFE 298.15 0.0; 4000 N !\n",
        "GFCCFE": "FUNCTION GFCCFE 298.150000000000 -1.15*T*log(T) + 8.282*T + 0.00064*T**2.0 - 1462.4; 1811.00000000000 Y \n4.9251e+30/T**9.0 + 0.940009000000032*T**1.0 - 1713.8153; 6000.00000000000 N !\n",
        "GHCPFE": "FUNCTION GHCPFE 298.150000000000 -1.15*T*log(T) + 12.591*T + 0.00064*T**2.0 - 3705.78; 1811.00000000000 Y \n4.9251e+30/T**9.0 + 5.249009*T**1.0 - 3957.195; 6000.00000000000 N !\n",
        "GLIQFE": "FUNCTION GLIQFE 298.150000000000 GHSERFE - 77359.0/T**1.0 + 23.5143*T**1.0*log(T) - 130.69243*T**1.0 + 0.00439752*T**2.0 + 5.8927e-8*T**3.0 - 3.67516e-21*T**7.0 + 10814.47; 1811.00000000000 Y \n-2.29603e+31/T**9.0 - 8.01054999999997*T**1.0 + 14544.751; 6000.00000000000 N !\n"
    },
    "GA": {
        "GHSERGA": "FUNCTION GHSERGA 298.15 0.0; 4000 N !\n",
        "GBCCGA": "FUNCTION GBCCGA 200.000000000000 GHSERGA - 439954.0/T**1.0 + 108.2287832*T**1.0*log(T) - 596.963691*T**1.0 - 0.227155636*T**2.0 + 0.000118575257*T**3.0 + 25812.331; 302.910000000000 Y \n1.0*GHSERGA - 1.64547e+23/T**9.0 + 118332.0/T**1.0 + 26.0692906*T**1.0*log(T) - 144.43019*T**1.0 - 0.0001506*T**2.0 + 4.0173e-8*T**3.0 + 11555.643; 4000.00000000000 N !\n",
        "GFCCGA": "FUNCTION GFCCGA 200.000000000000 GHSERGA - 439954.0/T**1.0 + 108.2287832*T**1.0*log(T) - 595.463691*T**1.0 - 0.227155636*T**2.0 + 0.000118575257*T**3.0 + 25112.331; 302.910000000000 Y \n1.0*GHSERGA - 1.64547e+23/T**9.0 + 118332.0/T**1.0 + 26.0692906*T**1.0*log(T) - 142.93019*T**1.0 - 0.0001506*T**2.0 + 4.0173e-8*T**3.0 + 10855.643; 4000.00000000000 N !\n",
        "GHCPGA": "FUNCTION GHCPGA 200.000000000000 GHSERGA - 439954.0/T**1.0 + 108.2287832*T**1.0*log(T) - 594.763691*T**1.0 - 0.227155636*T**2.0 + 0.000118575257*T**3.0 + 25812.331; 302.910000000000 Y \n1.0*GHSERGA - 1.64547e+23/T**9.0 + 118332.0/T**1.0 + 26.0692906*T**1.0*log(T) - 142.23019*T**1.0 - 0.0001506*T**2.0 + 4.0173e-8*T**3.0 + 11555.643; 4000.00000000000 N !\n",
        "GLIQGA": "FUNCTION GLIQGA 200.000000000000 GHSERGA - 439954.0/T**1.0 + 108.2287832*T**1.0*log(T) - 603.337686*T**1.0 - 0.227155636*T**2.0 + 0.000118575257*T**3.0 - 7.0171e-17*T**7.0 + 26803.629; 302.910000000000 Y \n-1.64547e+23/T**9.0 - 18.681147*T**1.0 + 5666.455; 4000.00000000000 N !\n"
    },
    "GD": {
        "GHSERGD": "FUNCTION GHSERGD 298.15 0.0; 4000 N !\n",
        "GBCCGD": "FUNCTION GBCCGD 200.000000000000 1.0000000116861e-7*T*log(T) - 2.11184585000001*T + 3233.80866; 1000.00000000000 Y \n-22038836.0/T**1.0 + 204.7569237*T**1.0*log(T) - 1445.2807224*T**1.0 - 0.11769797889*T**2.0 + 1.2452784407e-5*T**3.0 + 159275.99662; 1508.15000000000 Y \n-29356890.3/T**1.0 + 62.839772*T**1.0*log(T) - 496.903354*T**1.0 - 0.0150644246*T**2.0 + 6.39165948e-7*T**3.0 + 107341.2302; 1586.15000000000 Y \n-28361461.727/T**1.0 + 59.895864*T**1.0*log(T) - 474.307502*T**1.0 - 0.014206201841*T**2.0 + 6.014089211e-7*T**3.0 + 103274.4358; 3600.00000000000 Y \n(T**1.0*(-24.721413*T*log(T) + 95.01916415*T - 0.00285240521*T**2.0 - 3.14674076e-7*T**3.0 - 3600.77684) - 8665.73348)/T**1.0; 1000.00000000000 N !\n",
        "GFCCGD": "FUNCTION GFCCGD 200.000000000000 GHSERGD + 8665.73348/T**1.0 + 24.7214131*T**1.0*log(T) - 97.13101*T**1.0 + 0.00285240521*T**2.0 + 3.14674076e-7*T**3.0 + 7334.5855; 1000.00000000000 Y \nGHSERGD + 24.6598297*T*log(T) - 95.6919924*T + 0.00185225011*T**2.0 + 6.61211607e-7*T**3.0 + 6983.25362; 1508.15000000000 Y \nGHSERGD - 29356890.3/T**1.0 + 101.800197*T**1.0*log(T) - 699.125537*T**1.0 - 0.0150644246*T**2.0 + 6.39165948e-7*T**3.0 + 123624.992; 3600.00000000000 N !\n",
        "GLIQGD": "FUNCTION GLIQGD 200.000000000000 13060.0262 - 8.32179974*T; 1000.00000000000 Y \n-19678357.0/T**1.0 + 184.0119117*T**1.0*log(T) - 1304.3988424*T**1.0 - 0.10639488489*T**2.0 + 1.1355762107e-5*T**3.0 + 152745.29062; 1508.15000000000 Y \n-29356890.3/T**1.0 + 63.292697*T**1.0*log(T) - 506.789322*T**1.0 - 0.0150644246*T**2.0 + 6.39165948e-7*T**3.0 + 117727.678; 3600.00000000000 Y \n(T**1.0*(-24.7214131*T*log(T) + 88.80921026*T - 0.00285240521*T**2.0 - 3.14674076e-7*T**3.0 + 6225.4407) - 8665.73348)/T**1.0; 1000.00000000000 N !\n"
    },
    "GE": {
        "GHSERGE": "FUNCTION GHSERGE 298.15 0.0; 4000 N !\n",
        "GBCCGE": "FUNCTION GBCCGE 298.150000000000 GHSERGE - 163298.0/T**1.0 + 29.5337682*T**1.0*log(T) - 189.135573*T**1.0 - 0.005568297*T**2.0 + 1.513694e-6*T**3.0 + 43586.153; 900.000000000000 Y \nGHSERGE + 19.8536239*T*log(T) - 126.36087*T + 0.003672527*T**2.0 + 39789.239; 1211.40000000000 Y \nGHSERGE + 8.59809e+28/T**9.0 + 27.6144*T**1.0*log(T) - 180.208024*T**1.0 + 43648.204; 3200.00000000000 N !\n",
        "GFCCGE": "FUNCTION GFCCGE 298.150000000000 GHSERGE - 163298.0/T**1.0 + 29.5337682*T**1.0*log(T) - 187.935573*T**1.0 - 0.005568297*T**2.0 + 1.513694e-6*T**3.0 + 45486.153; 900.000000000000 Y \nGHSERGE + 19.8536239*T*log(T) - 125.16087*T + 0.003672527*T**2.0 + 41689.239; 1211.40000000000 Y \nGHSERGE + 8.59809e+28/T**9.0 + 27.6144*T**1.0*log(T) - 179.008024*T**1.0 + 45548.204; 3200.00000000000 N !\n",
        "GHCPGE": "FUNCTION GHCPGE 298.150000000000 GHSERGE - 163298.0/T**1.0 + 29.5337682*T**1.0*log(T) - 187.135573*T**1.0 - 0.005568297*T**2.0 + 1.513694e-6*T**3.0 + 44486.153; 900.000000000000 Y \nGHSERGE + 19.8536239*T*log(T) - 124.36087*T + 0.003672527*T**2.0 + 40689.239; 1211.40000000000 Y \nGHSERGE + 8.59809e+28/T**9.0 + 27.6144*T**1.0*log(T) - 178.208024*T**1.0 + 44548.204; 3200.00000000000 N !\n",
        "GLIQGE": "FUNCTION GLIQGE 298.150000000000 GHSERGE - 163298.0/T**1.0 + 29.5337682*T**1.0*log(T) - 196.322616*T**1.0 - 0.005568297*T**2.0 + 1.513694e-6*T**3.0 + 8.56632e-21*T**7.0 + 46627.642; 900.000000000000 Y \nGHSERGE + 19.8536239*T*log(T) - 133.547913*T + 0.003672527*T**2.0 + 8.56632e-21*T**7.0 + 42830.728; 1211.40000000000 Y \n8.59809e+28/T**9.0 - 30.383838*T**1.0 + 36791.677; 3200.00000000000 N !\n"
    },
    "HF": {
        "GHSERHF": "FUNCTION GHSERHF 298.15 0.0; 4000 N !\n",
        "GBCCHF": "FUNCTION GBCCHF 298.150000000000 -0.192*T*log(T) - 6.908*T - 6.046e-5*T**2.0 + 8.724e-7*T**3.0 - 1.446e-10*T**4.0 + 12358.0; 2506.00000000000 Y \n-1111827586.0/T**1.0 + 1875.1505076*T**1.0*log(T) - 14817.815721*T**1.0 - 0.460378565*T**2.0 + 2.1003588e-5*T**3.0 + 3359233.1; 3000.00000000000 Y \n1776.52 - 1.15912099999997*T; 3001.00000000000 N !\n",
        "GFCCHF": "FUNCTION GFCCHF 298.150000000000 GHSERHF + 22590.0/T**1.0 + 22.7075*T**1.0*log(T) - 112.944026*T**1.0 + 0.004146145*T**2.0 + 4.77e-10*T**3.0 + 16987.297; 2506.00000000000 Y \nGHSERHF - 501742495.0/T**1.0 + 787.5363829*T**1.0*log(T) - 6195.809991*T**1.0 - 0.1735215*T**2.0 + 7.575759e-6*T**3.0 + 1456776.329; 3000.00000000000 Y \nGHSERHF + 44.0*T*log(T) - 280.082368*T + 44274.698; 3001.00000000000 N !\n",
        "GLIQHF": "FUNCTION GLIQHF 298.150000000000 27402.256 - 10.953093*T; 1000.00000000000 Y \n-4427109.0/T**1.0 + 34.824312*T**1.0*log(T) - 260.661416*T**1.0 - 0.017115876*T**2.0 + 1.376943e-6*T**3.0 + 56718.796; 2506.00000000000 Y \n-501742495.0/T**1.0 + 743.5363829*T**1.0*log(T) - 5928.139468*T**1.0 - 0.1735215*T**2.0 + 7.575759e-6*T**3.0 + 1442529.112; 3000.00000000000 Y \n30027.481 - 12.411845*T; 3001.00000000000 N !\n"
    },
    "HG": {
        "GHSERHG": "FUNCTION GHSERHG 298.15 0.0; 4000 N !\n",
        "GFCCHG": "FUNCTION GFCCHG 200.000000000000 (T**1.0*(-618.1933082*T*log(T) + 3348.194658*T + 2.0282337*T**2.0 - 0.001183982129*T**3.0 - 82356.855) + 2366612.0)/T**1.0; 234.320000000000 Y \nGHSERHG - 6670.0/T**1.0 + 32.257*T**1.0*log(T) - 126.864291*T**1.0 - 0.0097977*T**2.0 + 3.20695e-6*T**3.0 + 8966.207; 400.000000000000 Y \n(T**1.0*(32.257*T*log(T) - 135.232291*T - 0.0097977*T**2.0 + 3.20695e-6*T**3.0 + 8961.207) - 6670.0)/T**1.0; 400.000000000000 Y \nGHSERHG + 41095.0/T**1.0 + 28.414*T**1.0*log(T) - 103.96545*T**1.0 - 0.00318535*T**2.0 + 1.077802e-6*T**3.0 + 7975.627; 700.000000000000 Y \nGHSERHG + 27495.0/T**1.0 + 24.87*T**1.0*log(T) - 82.429305*T**1.0 + 0.00166775*T**2.0 - 8.737e-9*T**3.0 + 7166.338; 2000.00000000000 N !\n",
        "GHCPHG": "FUNCTION GHCPHG 200.000000000000 (T**1.0*(-618.1933082*T*log(T) + 3348.194658*T + 2.0282337*T**2.0 - 0.001183982129*T**3.0 - 82356.855) + 2366612.0)/T**1.0; 234.320000000000 Y \n28875.0/T**1.0 + 2.0479*T**1.0*log(T) + 1.39586700000001*T**1.0 - 0.00872215*T**2.0 + 2.978652e-6*T**3.0 - 2264.187; 400.000000000000 Y \n76640.0/T**1.0 - 1.7951*T**1.0*log(T) + 24.294708*T**1.0 - 0.0021098*T**2.0 + 8.49504e-7*T**3.0 - 3254.767; 700.000000000000 Y \n63040.0/T**1.0 - 5.3391*T**1.0*log(T) + 45.830853*T**1.0 + 0.0027433*T**2.0 - 2.37035e-7*T**3.0 - 4064.056; 2000.00000000000 N !\n"
    },
    "HO": {
        "GHSERHO": "FUNCTION GHSERHO 298.15 0.0; 4000 N !\n",
        "GBCCHO": "FUNCTION GBCCHO 298.150000000000 3839.369 - 2.046269*T; 600.000000000000 Y \n3839.37 - 2.04626900000002*T; 900.000000000000 Y \n3839.369 - 2.04626999999999*T; 1000.00000000000 Y \n-19543847.0/T**1.0 + 170.8777486*T**1.0*log(T) - 1214.252149*T**1.0 - 0.09270236*T**2.0 + 8.935778e-6*T**3.0 + 138974.008; 1200.00000000000 Y \n-20545897.0/T**1.0 + 210.6511686*T**1.0*log(T) - 1479.563776*T**1.0 - 0.12433851*T**2.0 + 1.3281263e-5*T**3.0 + 157834.135; 1703.00000000000 Y \n-219952973.0/T**1.0 + 510.8346818*T**1.0*log(T) - 3975.418021*T**1.0 - 0.139111904*T**2.0 + 6.824652e-6*T**3.0 + 796604.901; 1745.00000000000 Y \n-187902084.0/T**1.0 + 424.157618*T**1.0*log(T) - 3308.600812*T**1.0 - 0.113567815*T**2.0 + 5.537135e-6*T**3.0 + 672718.654; 3000.00000000000 Y \n0.492367000000002*T - 1917.211; 3001.00000000000 N !\n",
        "GLIQHO": "FUNCTION GLIQHO 298.150000000000 17383.4216 - 9.992194*T; 600.000000000000 Y \n17383.4216 - 9.99219400000001*T; 900.000000000000 Y \n17383.0616 - 9.99219399999998*T; 1000.00000000000 Y \n-8541291.0/T**1.0 + 79.8982778*T**1.0*log(T) - 573.208551*T**1.0 - 0.045733114*T**2.0 + 4.775089e-6*T**3.0 + 78181.3446; 1200.00000000000 Y \n-9543341.0/T**1.0 + 119.6716978*T**1.0*log(T) - 838.520178*T**1.0 - 0.077369264*T**2.0 + 9.120574e-6*T**3.0 + 97041.4716; 1703.00000000000 Y \n-219952973.0/T**1.0 + 515.0186818*T**1.0*log(T) - 4017.585138*T**1.0 - 0.139111904*T**2.0 + 6.824652e-6*T**3.0 + 815676.1306; 3000.00000000000 Y \n7460.6976 - 5.104186*T; 3001.00000000000 N !\n"
    },
    "IN": {
        "GHSERIN": "FUNCTION GHSERIN 298.15 0.0; 4000 N !\n",
        "GBCCIN": "FUNCTION GBCCIN 298.150000000000 GHSERIN + 22906.0/T**1.0 + 21.8386*T**1.0*log(T) - 93.138115*T**1.0 + 0.00572566*T**2.0 + 2.120321e-6*T**3.0 + 7778.89; 429.748500000000 Y \n1.0*GHSERIN - 3.53332e+22/T**9.0 + 211708.0/T**1.0 + 27.4562*T**1.0*log(T) - 125.276588*T**1.0 - 0.00054607*T**2.0 + 8.367e-8*T**3.0 + 7833.514; 3800.00000000000 N !\n",
        "GFCCIN": "FUNCTION GFCCIN 298.150000000000 GHSERIN + 22906.0/T**1.0 + 21.8386*T**1.0*log(T) - 92.338115*T**1.0 + 0.00572566*T**2.0 + 2.120321e-6*T**3.0 + 7140.951; 429.748500000000 Y \nGHSERIN - 3.53332e+22/T**9.0 + 211708.0/T**1.0 + 27.4562*T**1.0*log(T) - 124.476588*T**1.0 - 0.00054607*T**2.0 + 8.367e-8*T**3.0 + 7195.575; 3800.00000000000 N !\n",
        "GHCPIN": "FUNCTION GHCPIN 298.150000000000 GHSERIN + 22906.0/T**1.0 + 21.8386*T**1.0*log(T) - 93.024915*T**1.0 + 0.00572566*T**2.0 + 2.120321e-6*T**3.0 + 7511.89; 429.748500000000 Y \n1.0*GHSERIN - 3.53332e+22/T**9.0 + 211708.0/T**1.0 + 27.4562*T**1.0*log(T) - 125.163388*T**1.0 - 0.00054607*T**2.0 + 8.367e-8*T**3.0 + 7566.514; 3800.00000000000 N !\n",
        "GLIQIN": "FUNCTION GLIQIN 298.150000000000 GHSERIN + 22906.0/T**1.0 + 21.8386*T**1.0*log(T) - 99.975*T**1.0 + 0.00572566*T**2.0 + 2.120321e-6*T**3.0 - 5.59405e-20*T**7.0 + 10260.981; 429.748500000000 Y \n-3.53332e+22/T**9.0 - 7.640832*T**1.0 + 3283.706; 3800.00000000000 N !\n"
    },
    "IR": {
        "GHSERIR": "FUNCTION GHSERIR 298.15 0.0; 4000 N !\n",
        "GBCCIR": "FUNCTION GBCCIR 298.150000000000 GHSERIR + 20083.0/T**1.0 + 22.7944*T**1.0*log(T) - 125.680119*T**1.0 + 0.003091976*T**2.0 + 38936.288; 1215.00000000000 Y \nGHSERIR + 26.085*T*log(T) - 146.966697*T + 4.7969e-7*T**3.0 + 40123.73; 2719.00000000000 Y \nGHSERIR + 92987250.0/T**1.0 - 152.4988737*T**1.0*log(T) + 1251.452965*T**1.0 + 0.047176402*T**2.0 - 1.844977e-6*T**3.0 - 258529.037; 4000.00000000000 N !\n",
        "GHCPIR": "FUNCTION GHCPIR 298.150000000000 GHSERIR + 20083.0/T**1.0 + 22.7944*T**1.0*log(T) - 119.380119*T**1.0 + 0.003091976*T**2.0 + 10936.288; 1215.00000000000 Y \nGHSERIR + 26.085*T*log(T) - 140.666697*T + 4.7969e-7*T**3.0 + 12123.73; 2719.00000000000 Y \nGHSERIR + 92987250.0/T**1.0 - 152.4988737*T**1.0*log(T) + 1257.752965*T**1.0 + 0.047176402*T**2.0 - 1.844977e-6*T**3.0 - 286529.037; 4000.00000000000 N !\n",
        "GLIQIR": "FUNCTION GLIQIR 298.150000000000 23455.244 - 6.312059*T; 1000.00000000000 Y \n-13362529.0/T**1.0 + 96.7461579*T**1.0*log(T) - 706.412934*T**1.0 - 0.043296044*T**2.0 + 2.761831e-6*T**3.0 + 109154.077; 1215.00000000000 Y \n-13382612.0/T**1.0 + 100.0367579*T**1.0*log(T) - 727.699512*T**1.0 - 0.04638802*T**2.0 + 3.241521e-6*T**3.0 + 110341.519; 2719.00000000000 Y \n92987250.0/T**1.0 - 211.9168737*T**1.0*log(T) + 1669.587008*T**1.0 + 0.047176402*T**2.0 - 1.844977e-6*T**3.0 - 328876.254; 4000.00000000000 N !\n"
    },
    "K": {
        "GHSERK": "FUNCTION GHSERK 298.15 0.0; 4000 N !\n",
        "GFCCK": "FUNCTION GFCCK 200.000000000000 GHSERK - 243385.0/T**1.0 + 77.0571464*T**1.0*log(T) - 388.324197*T**1.0 - 0.146211135*T**2.0 + 8.4949147e-5*T**3.0 + 16162.929; 336.530000000000 Y \n1.0*GHSERK - 1.19223e+22/T**9.0 - 43251.0/T**1.0 + 39.2885968*T**1.0*log(T) - 191.286544*T**1.0 - 0.012167386*T**2.0 + 2.64387e-6*T**3.0 + 11172.441; 2200.00000000000 N !\n",
        "GHCPK": "FUNCTION GHCPK 200.000000000000 GHSERK - 243385.0/T**1.0 + 77.0571464*T**1.0*log(T) - 387.624197*T**1.0 - 0.146211135*T**2.0 + 8.4949147e-5*T**3.0 + 16162.929; 336.530000000000 Y \n1.0*GHSERK - 1.19223e+22/T**9.0 - 43251.0/T**1.0 + 39.2885968*T**1.0*log(T) - 190.586544*T**1.0 - 0.012167386*T**2.0 + 2.64387e-6*T**3.0 + 11172.441; 2200.00000000000 N !\n",
        "GLIQK": "FUNCTION GLIQK 200.000000000000 GHSERK - 243385.0/T**1.0 + 77.0571464*T**1.0*log(T) - 396.511056*T**1.0 - 0.146211135*T**2.0 + 8.4949147e-5*T**3.0 - 9.44e-19*T**7.0 + 18431.025; 336.530000000000 Y \n-1.19223e+22/T**9.0 - 6.90221700000001*T**1.0 + 2323.019; 2200.00000000000 N !\n"
    },
    "LA": {
        "GHSERLA": "FUNCTION GHSERLA 298.15 0.0; 4000 N !\n",
